Repository: Mat-Design-Yu/DSMR

# DSMR
An AI Framework for Exploring Algorithm and Data Combinations with Efficiency-Accuracy Trade-offs

The primary goal of DSMR is to assess the importance of each row in the data matrix (i.e., each sample) and to provide materials scientists with the optimal combination of data subsets and models. 
Abstract：Machine learning models demonstrate remarkable capabilities in predicting properties of novel material. The optimal model can theoretically be obtained through an exhaustive search of data subsets, algorithms, and hyperparameters. However, the fundamental challenge lies in identifying the most efficient pathway through this immense search space. In this paper, we address this challenge by proposing an active learning-based exploration framework (DSMR), where the Data Screening (DS) module employs a "leave-one-out" strategy to dynamically refine the dataset through iterative elimination and addition of samples, while the Model Retrieval (MR) module integrates Bayesian optimization with hyperparameter exploration. The framework can achieve an ideal balance between computational efficiency and predictive accuracy, allowing for deeper exploration of data information. Systematic validation studies were conducted across two distinct sets each of classification and regression data. Superior models were obtained within 10 iterative cycles for all cases, achieving a 5-10% improvement compared to state-of-the-art results in current literature. Furthermore, the framework effectively utilizes newly added data to obtain enhanced models while featuring low-code implementation and user-friendly characteristics, making it a promising tool for materials design.

Key words： Active learning, Data enhancement, Model retrieval

File: 04 Examples/Regression/Ma-TE/Regression-addition/datasets/3 Split.csv
Index,TE ,C,Cr,W,Si,Mn,V,Ta,Zr,Y,Ti,N,NT ,Nt ,TT ,Tt ,Ttest 
1,22.9,0.09,8.8,1.02,0.13,0.44,0.21,0.089,0.0,0.0,0.014,0.002,1000,30,760,90,25
2,22.1,0.11,9.2,1.51,0.05,0.44,0.22,0.15,0.0,0.013,0.0,0.0,1050,30,650,90,25
3,27.6,0.1,8.85,1.99,0.05,0.45,0.2,0.08,0.0,0.0,0.0,0.0231,1050,60,780,60,25
4,30.3,0.12,8.79,2.01,0.22,0.52,0.24,0.11,0.0,0.0,0.0,0.0,1050,60,750,120,600
5,16.3,0.1,9.1,1.49,0.05,0.46,0.22,0.15,0.002,0.001,0.0,0.0032,1050,30,750,90,550
6,20.5,0.12,9.11,1.52,0.03,0.41,0.19,0.2,0.0,0.0,0.0,0.002,1000,40,740,90,50
7,21.5,0.11,9.4,1.35,0.05,0.45,0.22,0.071,0.0,0.071,0.0,0.0022,1050,30,750,90,300
8,14.68,0.126,9.03,1.39,0.06,0.56,0.24,0.06,0.0,0.0,0.005,0.03,980,30,763,90,500
9,17.7,0.08,9.04,1.0,0.09,0.55,0.22,0.06,0.0,0.0,0.005,0.0226,980,30,763,90,550
10,27.0,0.1,8.85,1.99,0.05,0.45,0.2,0.08,0.0,0.0,0.0,0.0231,1050,60,780,30,600
11,20.3,0.11,9.0,1.5,0.05,0.45,0.2,0.15,0.0,0.015,0.0,0.0028,1050,30,750,90,600
12,19.2,0.11,9.4,1.35,0.05,0.45,0.21,0.073,0.0,0.036,0.0,0.0022,1050,30,750,90,500
13,27.31,0.11,9.2,1.5,0.05,0.45,0.22,0.15,0.013,0.043,0.0,0.0157,1050,30,750,90,650
14,13.2,0.126,9.03,1.39,0.06,0.56,0.24,0.06,0.0,0.0,0.005,0.03,980,15,765,90,400
15,14.2,0.126,9.03,1.39,0.06,0.56,0.24,0.06,0.0,0.0,0.005,0.03,980,30,763,90,300
16,21.6,0.099,7.88,1.78,0.1,0.45,0.19,0.093,0.0,0.0,0.001,0.0098,1040,40,750,60,500
17,14.7,0.11,9.2,1.51,0.05,0.44,0.22,0.15,0.0,0.013,0.0,0.0,1050,30,650,90,600
18,15.8,0.11,9.0,1.5,0.05,0.45,0.2,0.15,0.0,0.015,0.0,0.0028,1050,30,750,90,500
19,29.37,0.11,9.0,1.5,0.05,0.45,0.2,0.15,0.0,0.015,0.03,0.003,1050,30,750,90,25
20,16.1,0.11,9.2,1.5,0.05,0.45,0.22,0.15,0.013,0.043,0.0,0.0157,1050,30,650,90,600
21,22.4,0.09,7.71,1.95,0.11,0.16,0.16,0.02,0.0,0.0,0.0,0.006,1040,30,750,60,25
22,27.6,0.11,9.4,1.35,0.05,0.45,0.22,0.071,0.0,0.071,0.0,0.0022,1050,30,750,90,650
23,28.0,0.11,9.0,1.5,0.05,0.45,0.2,0.15,0.0,0.015,0.05,0.0029,1050,30,750,90,650
24,12.95,0.11,9.2,1.51,0.05,0.44,0.22,0.15,0.0,0.013,0.0,0.0,1050,30,650,90,500
25,13.0,0.1,9.2,1.5,0.05,0.44,0.22,0.15,0.0,0.014,0.025,0.0,1050,30,650,90,500
26,14.7,0.11,9.0,1.5,0.05,0.45,0.2,0.15,0.0,0.015,0.0,0.0028,1050,30,750,90,300
27,14.2,0.12,8.99,2.06,0.06,0.65,0.24,0.06,0.0,0.0,0.005,0.02,980,30,763,90,250
28,15.0,0.1,9.3,0.93,0.11,0.4,0.22,0.094,0.0,0.0,0.0,0.002,1000,60,750,120,25
29,23.9,0.11,9.2,1.51,0.06,0.45,0.22,0.15,0.0,0.015,0.039,0.0,1050,30,650,90,25
30,18.87,0.1,9.0,1.5,0.0,0.45,0.2,0.15,0.0,0.2,0.0,0.0,980,30,760,90,500
31,22.6,0.11,9.0,1.5,0.05,0.45,0.2,0.15,0.0,0.015,0.0,0.0028,1050,30,750,90,650
32,27.56,0.11,9.0,1.5,0.05,0.45,0.2,0.15,0.0,0.015,0.01,0.0027,1050,30,750,90,25
33,14.2,0.126,9.03,1.39,0.06,0.56,0.24,0.06,0.0,0.0,0.005,0.03,980,15,765,90,300
34,13.0,0.1,9.3,0.93,0.11,0.4,0.22,0.094,0.0,0.0,0.0,0.002,1000,60,650,120,25
35,24.87,0.11,9.3,1.51,0.06,0.45,0.21,0.15,0.0,0.014,0.008,0.0,1050,30,650,90,650
36,25.3,0.11,9.0,1.5,0.05,0.45,0.2,0.15,0.0,0.015,0.05,0.0029,1050,30,750,90,600
37,14.1,0.126,9.03,1.39,0.06,0.56,0.24,0.06,0.0,0.0,0.005,0.03,980,30,763,90,450
38,28.0,0.1,9.2,1.5,0.05,0.44,0.22,0.15,0.0,0.014,0.025,0.0,1050,30,650,90,650
39,16.47,0.11,9.2,1.5,0.05,0.45,0.22,0.14,0.003,0.005,0.0,0.0034,1050,30,750,90,550
40,23.5,0.11,9.4,1.35,0.05,0.46,0.22,0.071,0.0,0.006,0.0,0.0023,1050,30,750,90,650
41,25.6,0.11,9.4,1.35,0.05,0.45,0.21,0.073,0.0,0.036,0.0,0.0022,1050,30,750,90,650
42,13.53,0.08,9.04,1.0,0.09,0.55,0.22,0.06,0.0,0.0,0.005,0.0226,980,30,763,90,250
43,21.6,0.12,8.5,1.5,0.0,0.51,0.25,0.1,0.0,0.0,0.0,0.0067,980,45,740,90,25
44,9.6,0.11,9.3,1.51,0.06,0.45,0.22,0.15,0.0,0.046,0.0,0.0153,1050,30,650,90,300
45,17.4,0.12,8.99,2.06,0.06,0.65,0.24,0.06,0.0,0.0,0.005,0.02,980,30,763,90,25
46,22.75,0.126,9.03,1.39,0.06,0.56,0.24,0.06,0.0,0.0,0.005,0.03,980,30,763,90,600
47,17.0,0.12,8.91,1.44,0.0,0.49,0.2,0.15,0.0,0.0,0.0,0.0,980,30,760,90,400
48,19.36,0.11,9.0,1.5,0.05,0.45,0.2,0.15,0.0,0.015,0.03,0.003,1050,30,750,90,300
49,19.6,0.12,8.99,2.06,0.06,0.65,0.24,0.06,0.0,0.0,0.005,0.02,980,30,763,90,600
50,20.0,0.098,8.99,2.0,0.05,0.5,0.2,0.098,0.0,0.0,0.002,0.0149,1050,60,780,30,600
51,18.0,0.12,9.11,1.52,0.03,0.41,0.19,0.2,0.0,0.0,0.0,0.002,1000,40,740,90,450
52,18.0,0.12,9.11,1.52,0.03,0.41,0.19,0.2,0.0,0.0,0.0,0.002,1000,40,740,90,200
53,16.7,0.11,9.4,1.35,0.05,0.45,0.21,0.073,0.0,0.036,0.0,0.0022,1050,30,750,90,300
54,16.0,0.12,9.11,1.52,0.03,0.41,0.19,0.2,0.0,0.0,0.0,0.002,1000,40,740,90,350
55,28.36,0.12,8.84,2.05,0.77,0.51,0.24,0.11,0.0,0.0,0.0,0.0,1050,60,750,120,500
56,21.0,0.097,8.99,2.01,0.049,0.5,0.2,0.1,0.0,0.0,0.002,0.015,1050,60,780,30,600
57,13.0,0.11,9.2,1.5,0.05,0.45,0.22,0.14,0.003,0.005,0.0,0.0034,1050,30,750,90,300
58,12.0,0.092,8.87,1.71,0.01,0.28,0.19,0.002,0.0,0.0,0.0,0.0,1050,30,750,90,400
59,31.4,0.11,9.0,1.5,0.05,0.45,0.2,0.15,0.0,0.015,0.05,0.0029,1050,30,750,90,25
60,22.1,0.096,8.97,2.01,0.05,0.49,0.2,0.14,0.0,0.0,0.002,0.0151,1050,60,780,30,25
61,18.24,0.12,8.99,2.06,0.06,0.65,0.24,0.06,0.0,0.0,0.005,0.02,980,30,763,90,550
62,18.3,0.098,8.99,2.0,0.05,0.5,0.2,0.098,0.0,0.0,0.002,0.0149,1050,60,780,30,300
63,13.5,0.092,8.87,1.71,0.01,0.28,0.19,0.002,0.0,0.0,0.0,0.0,1050,30,750,90,500
64,13.44,0.11,9.2,1.51,0.05,0.44,0.22,0.15,0.0,0.013,0.0,0.0,1050,30,650,90,300
65,19.6,0.11,9.4,1.35,0.05,0.46,0.22,0.071,0.0,0.006,0.0,0.0023,1050,30,750,90,600
66,25.0,0.11,9.0,1.5,0.05,0.45,0.2,0.15,0.0,0.015,0.0,0.0028,1050,30,750,90,25
67,20.0,0.006,9.11,1.47,0.16,0.47,0.21,0.11,0.0,0.0,0.0,0.043,1050,50,760,90,600
68,29.72,0.11,9.2,1.5,0.05,0.45,0.22,0.15,0.013,0.043,0.0,0.0157,1050,30,650,90,650
69,16.8,0.12,8.99,2.06,0.06,0.65,0.24,0.06,0.0,0.0,0.005,0.02,980,30,763,90,200
70,12.9,0.08,9.04,1.0,0.09,0.55,0.22,0.06,0.0,0.0,0.005,0.0226,980,30,763,90,500
71,18.0,0.12,9.11,1.52,0.03,0.41,0.19,0.2,0.0,0.0,0.0,0.002,1000,40,740,90,150
72,17.0,0.12,9.11,1.52,0.03,0.41,0.19,0.2,0.0,0.0,0.0,0.002,1000,40,740,90,300
73,14.0,0.09,9.0,1.06,0.13,0.43,0.23,0.075,0.0,0.0,0.0,0.0036,1000,30,650,90,25
74,31.34,0.12,8.84,2.05,0.77,0.51,0.24,0.11,0.0,0.0,0.0,0.0,1050,60,750,120,550
75,14.8,0.097,8.99,2.01,0.049,0.5,0.2,0.1,0.0,0.0,0.002,0.015,1050,60,780,30,400
76,26.0,0.093,7.95,1.87,0.11,0.45,0.21,0.03,0.0,0.0,0.001,0.003,1040,40,750,60,25
77,20.0,0.09,9.0,1.98,0.0,0.49,0.2,0.083,0.0,0.0,0.0,0.015,1050,60,780,60,500
78,17.0,0.12,9.11,1.52,0.03,0.41,0.19,0.2,0.0,0.0,0.0,0.002,1000,40,740,90,250
79,19.2,0.099,7.88,1.78,0.1,0.45,0.19,0.093,0.0,0.0,0.001,0.0098,1040,40,750,60,450
80,13.82,0.11,9.2,1.51,0.06,0.45,0.22,0.15,0.0,0.015,0.039,0.0,1050,30,650,90,500
81,17.04,0.11,8.7,1.0,0.0,0.44,0.19,0.1,0.0,0.0,0.0,0.0,980,27,760,90,400
82,14.6,0.12,8.99,2.06,0.06,0.65,0.24,0.06,0.0,0.0,0.005,0.02,980,30,763,90,300
83,17.1,0.12,8.99,2.06,0.06,0.65,0.24,0.06,0.0,0.0,0.005,0.02,980,30,763,90,100
84,16.67,0.11,9.0,1.5,0.05,0.45,0.2,0.15,0.0,0.015,0.01,0.0027,1050,30,750,90,500
85,12.3,0.1,8.72,2.09,0.23,0.43,0.23,0.07,0.0,0.0,0.0,0.0,1050,30,750,60,25
86,18.0,0.12,9.11,1.52,0.03,0.41,0.19,0.2,0.0,0.0,0.0,0.002,1000,40,740,90,400
87,17.3,0.099,7.88,1.78,0.1,0.45,0.19,0.093,0.0,0.0,0.001,0.0098,1040,40,750,60,200
88,18.1,0.12,8.91,1.08,0.04,0.48,0.2,0.14,0.0,0.0,0.006,0.02,980,30,760,90,25
89,15.4,0.09,9.0,2.0,0.09,0.5,0.18,0.09,0.0,0.0,0.0,0.0,1030,30,750,60,25
90,8.5,0.13,8.94,1.45,0.0,0.44,0.19,0.15,0.0,0.0,0.0,0.0,980,30,760,90,400
91,42.37,0.12,8.84,2.05,0.77,0.51,0.24,0.11,0.0,0.0,0.0,0.0,1050,60,750,120,650
92,15.13,0.12,8.99,2.06,0.06,0.65,0.24,0.06,0.0,0.0,0.005,0.02,980,30,763,90,350
93,20.27,0.11,9.0,1.5,0.05,0.45,0.2,0.15,0.0,0.015,0.03,0.003,1050,30,750,90,500
94,15.8,0.11,9.3,1.51,0.06,0.45,0.22,0.15,0.0,0.046,0.0,0.0153,1050,30,650,90,25
95,21.0,0.1,9.0,1.5,0.0,0.45,0.2,0.15,0.0,0.2,0.0,0.0,980,30,760,90,25
96,15.43,0.08,9.04,1.0,0.09,0.55,0.22,0.06,0.0,0.0,0.005,0.0226,980,30,763,90,100
97,27.0,0.099,7.88,1.78,0.1,0.45,0.19,0.093,0.0,0.0,0.001,0.0098,1040,40,750,60,550
98,11.88,0.11,9.3,1.51,0.06,0.45,0.22,0.15,0.0,0.046,0.0,0.0153,1050,30,750,90,500
99,13.0,0.11,9.3,1.51,0.06,0.45,0.21,0.15,0.0,0.014,0.008,0.0,1050,30,650,90,550
100,14.6,0.1,8.72,2.09,0.23,0.43,0.23,0.07,0.0,0.0,0.0,0.0,1050,60,750,120,325
101,14.0,0.12,8.91,2.03,0.01,0.01,0.26,0.069,0.0,0.0,0.05,0.0,1050,30,750,60,25
102,17.6,0.1,9.1,1.49,0.06,0.44,0.22,0.15,0.002,0.011,0.0,0.0031,1050,30,750,90,550
103,21.3,0.12,9.11,1.52,0.03,0.41,0.19,0.2,0.0,0.0,0.0,0.002,1000,40,740,90,500
104,11.95,0.09,7.87,1.98,0.07,0.1,0.19,0.03,0.0,0.0,0.04,0.007,1040,38,750,60,25
105,14.85,0.11,9.2,1.51,0.06,0.45,0.22,0.15,0.0,0.015,0.039,0.0,1050,30,650,90,300
106,23.0,0.1,9.3,0.95,0.13,0.41,0.23,0.0,0.0,0.0,0.056,0.002,1000,60,750,120,25
107,16.3,0.099,7.88,1.78,0.1,0.45,0.19,0.093,0.0,0.0,0.001,0.0098,1040,40,750,60,250
108,13.5,0.1,9.1,1.49,0.06,0.44,0.22,0.15,0.002,0.011,0.0,0.0031,1050,30,750,90,300
109,23.3,0.1,8.74,0.94,0.09,0.23,0.18,0.06,0.009,0.0,0.005,0.004,1000,40,750,70,25
110,12.35,0.11,9.3,1.51,0.06,0.45,0.21,0.15,0.0,0.014,0.008,0.0,1050,30,650,90,500
111,15.6,0.1,8.92,2.02,0.01,0.01,0.26,0.069,0.0,0.0,0.04,0.0,1050,30,750,60,25
112,13.85,0.08,9.04,1.0,0.09,0.55,0.22,0.06,0.0,0.0,0.005,0.0226,980,30,763,90,300
113,18.0,0.09,9.0,1.98,0.0,0.49,0.2,0.083,0.0,0.0,0.0,0.015,1050,60,780,60,600
114,14.2,0.092,8.87,1.71,0.01,0.28,0.19,0.002,0.0,0.0,0.0,0.0,1050,30,750,90,200
115,15.9,0.12,8.93,1.07,0.06,0.47,0.2,0.14,0.0,0.0,0.009,0.018,980,27,760,90,25
116,18.0,0.11,9.0,1.5,0.05,0.45,0.2,0.15,0.0,0.015,0.01,0.0027,1050,30,750,90,550
117,17.5,0.098,8.99,2.0,0.05,0.5,0.2,0.098,0.0,0.0,0.002,0.0149,1050,60,780,30,500
118,25.2,0.11,9.2,1.5,0.05,0.45,0.22,0.14,0.003,0.005,0.0,0.0034,1050,30,750,90,650
119,18.0,0.09,8.8,1.02,0.13,0.44,0.21,0.089,0.0,0.0,0.014,0.002,1000,30,700,90,25
120,18.0,0.12,8.95,2.01,0.23,0.51,0.24,0.0,0.0,0.0,0.01,0.0,1040,60,760,60,25
121,23.6,0.11,9.3,1.51,0.06,0.45,0.22,0.15,0.0,0.253,0.0,0.0153,1100,30,740,90,650
122,18.6,0.11,9.2,1.5,0.05,0.45,0.22,0.14,0.003,0.005,0.0,0.0034,1050,30,750,90,600
123,12.3,0.1,8.72,2.09,0.23,0.43,0.23,0.07,0.0,0.0,0.0,0.0,1050,30,750,60,25
124,25.5,0.11,9.4,1.35,0.05,0.45,0.22,0.071,0.0,0.071,0.0,0.0022,1050,30,750,90,600
125,15.8,0.126,9.03,1.39,0.06,0.56,0.24,0.06,0.0,0.0,0.005,0.03,980,15,765,90,200
126,13.68,0.126,9.03,1.39,0.06,0.56,0.24,0.06,0.0,0.0,0.005,0.03,980,30,763,90,400
127,15.7,0.11,9.2,1.5,0.05,0.45,0.22,0.14,0.003,0.005,0.0,0.0034,1050,30,750,90,500
128,13.5,0.11,9.2,1.5,0.05,0.45,0.22,0.15,0.013,0.043,0.0,0.0157,1050,30,650,90,500
129,23.6,0.1,9.1,1.49,0.05,0.46,0.22,0.15,0.002,0.001,0.0,0.0032,1050,30,750,90,25
130,14.8,0.09,9.0,1.98,0.0,0.49,0.2,0.083,0.0,0.0,0.0,0.015,1050,60,780,60,25
131,14.85,0.12,8.99,2.06,0.06,0.65,0.24,0.06,0.0,0.0,0.005,0.02,980,30,763,90,450
132,17.0,0.08,9.04,1.0,0.09,0.55,0.22,0.06,0.0,0.0,0.005,0.0226,980,30,763,90,25
133,23.0,0.11,9.0,1.5,0.05,0.45,0.2,0.15,0.0,0.015,0.05,0.0029,1050,30,750,90,550
134,28.0,0.099,7.88,1.78,0.1,0.45,0.19,0.093,0.0,0.0,0.001,0.0098,1040,40,750,60,600
135,15.1,0.11,9.2,1.51,0.06,0.45,0.22,0.15,0.0,0.015,0.039,0.0,1050,30,650,90,550
136,22.0,0.11,9.0,1.5,0.05,0.45,0.2,0.15,0.0,0.015,0.03,0.003,1050,30,750,90,550
137,26.3,0.1,9.1,1.49,0.06,0.44,0.22,0.15,0.002,0.011,0.0,0.0031,1050,30,750,90,650
138,19.7,0.099,7.88,1.78,0.1,0.45,0.19,0.093,0.0,0.0,0.001,0.0098,1040,40,750,60,25
139,24.0,0.11,9.0,1.5,0.05,0.45,0.2,0.15,0.0,0.015,0.01,0.0027,1050,30,750,90,650
140,23.0,0.1,8.85,1.99,0.05,0.45,0.2,0.08,0.0,0.0,0.0,0.0231,1050,60,780,30,400
141,20.12,0.11,9.3,1.51,0.06,0.45,0.22,0.15,0.0,0.046,0.0,0.0153,1050,30,750,90,600
142,20.8,0.1,9.1,1.49,0.06,0.44,0.22,0.15,0.002,0.011,0.0,0.0031,1050,30,750,90,600
143,11.6,0.11,9.3,1.51,0.06,0.45,0.22,0.15,0.0,0.046,0.0,0.0153,1050,30,650,90,500
144,18.11,0.126,9.03,1.39,0.06,0.56,0.24,0.06,0.0,0.0,0.005,0.03,980,30,763,90,100
145,20.3,0.11,9.0,1.5,0.05,0.45,0.2,0.15,0.0,0.015,0.05,0.0029,1050,30,750,90,300
146,18.0,0.11,9.3,1.51,0.06,0.45,0.21,0.15,0.0,0.014,0.008,0.0,1050,30,650,90,600
147,22.3,0.11,9.2,1.5,0.05,0.45,0.22,0.15,0.013,0.043,0.0,0.0157,1050,30,750,90,25
148,21.9,0.096,8.97,2.01,0.051,0.5,0.2,0.14,0.0,0.0,0.048,0.0152,1050,60,800,30,25
149,16.1,0.1,9.1,1.49,0.06,0.44,0.22,0.15,0.002,0.011,0.0,0.0031,1050,30,750,90,500
150,13.66,0.11,9.2,1.51,0.05,0.44,0.22,0.15,0.0,0.013,0.0,0.0,1050,30,650,90,550
151,12.32,0.126,9.03,1.39,0.06,0.56,0.24,0.06,0.0,0.0,0.005,0.03,980,30,763,90,350
152,11.6,0.13,8.94,1.45,0.0,0.44,0.19,0.15,0.0,0.0,0.0,0.0,980,30,760,90,500
153,34.0,0.11,8.86,2.07,0.05,0.5,0.24,0.11,0.0,0.0,0.0,0.0,1050,60,750,120,650
154,23.18,0.11,9.3,1.51,0.06,0.45,0.22,0.15,0.0,0.046,0.0,0.0153,1050,30,750,90,650
155,22.3,0.11,9.2,1.48,0.05,0.46,0.22,0.14,0.0,0.0,0.0,0.0154,1100,30,740,90,650
156,17.6,0.09,7.87,1.98,0.07,0.1,0.19,0.03,0.0,0.0,0.004,0.007,1040,38,750,60,25
157,27.43,0.11,9.0,1.5,0.05,0.45,0.2,0.15,0.0,0.015,0.03,0.003,1050,30,750,90,650
158,13.6,0.11,9.3,1.51,0.06,0.45,0.22,0.15,0.0,0.046,0.0,0.0153,1050,30,650,90,600
159,12.8,0.1,9.1,1.49,0.05,0.46,0.22,0.15,0.002,0.001,0.0,0.0032,1050,30,750,90,300
160,17.35,0.11,9.0,1.5,0.05,0.45,0.2,0.15,0.0,0.015,0.0,0.0028,1050,30,750,90,550
161,14.36,0.1,9.2,1.5,0.05,0.44,0.22,0.15,0.0,0.014,0.025,0.0,1050,30,650,90,550
162,22.8,0.126,9.03,1.39,0.06,0.56,0.24,0.06,0.0,0.0,0.005,0.03,980,15,765,90,600
163,17.96,0.126,9.03,1.39,0.06,0.56,0.24,0.06,0.0,0.0,0.005,0.03,980,30,763,90,550
164,15.3,0.099,7.88,1.78,0.1,0.45,0.19,0.093,0.0,0.0,0.001,0.0098,1040,40,750,60,350
165,24.1,0.11,8.7,1.0,0.0,0.44,0.19,0.1,0.0,0.0,0.0,0.0,980,27,760,90,600
166,15.63,0.12,8.99,2.06,0.06,0.65,0.24,0.06,0.0,0.0,0.005,0.02,980,30,763,90,500
167,12.2,0.08,9.04,1.0,0.09,0.55,0.22,0.06,0.0,0.0,0.005,0.0226,980,30,763,90,400
168,22.0,0.097,8.99,2.01,0.049,0.5,0.2,0.1,0.0,0.0,0.002,0.015,1050,60,780,30,25
169,15.4,0.08,9.04,1.0,0.09,0.55,0.22,0.06,0.0,0.0,0.005,0.0226,980,30,763,90,200
170,24.7,0.11,9.0,1.5,0.05,0.45,0.2,0.15,0.0,0.015,0.03,0.003,1050,30,750,90,600
171,38.47,0.12,8.84,2.05,0.77,0.51,0.24,0.11,0.0,0.0,0.0,0.0,1050,60,750,120,600
172,16.0,0.1,9.3,0.95,0.13,0.41,0.23,0.0,0.0,0.0,0.056,0.002,1000,60,650,120,25
173,17.2,0.126,9.03,1.39,0.06,0.56,0.24,0.06,0.0,0.0,0.005,0.03,980,15,765,90,25
174,15.7,0.092,8.87,1.71,0.01,0.28,0.19,0.002,0.0,0.0,0.0,0.0,1050,30,750,90,25
175,16.5,0.11,9.2,1.5,0.05,0.45,0.22,0.15,0.013,0.043,0.0,0.0157,1050,30,650,90,25
176,23.2,0.11,9.4,1.35,0.05,0.45,0.21,0.073,0.0,0.036,0.0,0.0022,1050,30,750,90,600
177,11.15,0.11,9.2,1.5,0.05,0.45,0.22,0.15,0.013,0.043,0.0,0.0157,1050,30,650,90,300
178,23.51,0.1,9.2,1.5,0.05,0.44,0.22,0.15,0.0,0.014,0.025,0.0,1050,30,650,90,25

File: 04 Examples/Regression/Ma-TE/Regression-addition/datasets/6 Split.csv
Index,TE ,C,Cr,W,Si,Mn,V,Ta,Zr,Y,Ti,N,NT ,Nt ,TT ,Tt ,Ttest 
1,31.34,0.12,8.84,2.05,0.77,0.51,0.24,0.11,0.0,0.0,0.0,0.0,1050,60,750,120,550
2,23.0,0.11,9.0,1.5,0.05,0.45,0.2,0.15,0.0,0.015,0.05,0.0029,1050,30,750,90,550
3,27.6,0.11,9.4,1.35,0.05,0.45,0.22,0.071,0.0,0.071,0.0,0.0022,1050,30,750,90,650
4,22.3,0.11,9.2,1.48,0.05,0.46,0.22,0.14,0.0,0.0,0.0,0.0154,1100,30,740,90,650
5,14.7,0.11,9.0,1.5,0.05,0.45,0.2,0.15,0.0,0.015,0.0,0.0028,1050,30,750,90,300
6,12.9,0.08,9.04,1.0,0.09,0.55,0.22,0.06,0.0,0.0,0.005,0.0226,980,30,763,90,500
7,11.88,0.11,9.3,1.51,0.06,0.45,0.22,0.15,0.0,0.046,0.0,0.0153,1050,30,750,90,500
8,17.5,0.11,9.4,1.35,0.05,0.46,0.22,0.071,0.0,0.006,0.0,0.0023,1050,30,750,90,500
9,8.5,0.13,8.94,1.45,0.0,0.44,0.19,0.15,0.0,0.0,0.0,0.0,980,30,760,90,400
10,24.0,0.11,9.0,1.5,0.05,0.45,0.2,0.15,0.0,0.015,0.01,0.0027,1050,30,750,90,650
11,15.4,0.09,9.0,2.0,0.09,0.5,0.18,0.09,0.0,0.0,0.0,0.0,1030,30,750,60,25
12,22.1,0.096,8.97,2.01,0.05,0.49,0.2,0.14,0.0,0.0,0.002,0.0151,1050,60,780,30,25
13,20.0,0.098,8.99,2.0,0.05,0.5,0.2,0.098,0.0,0.0,0.002,0.0149,1050,60,780,30,600
14,19.6,0.12,8.99,2.06,0.06,0.65,0.24,0.06,0.0,0.0,0.005,0.02,980,30,763,90,600
15,25.6,0.11,9.4,1.35,0.05,0.45,0.21,0.073,0.0,0.036,0.0,0.0022,1050,30,750,90,650
16,19.6,0.11,9.4,1.35,0.05,0.46,0.22,0.071,0.0,0.006,0.0,0.0023,1050,30,750,90,600
17,15.6,0.1,8.92,2.02,0.01,0.01,0.26,0.069,0.0,0.0,0.04,0.0,1050,30,750,60,25
18,21.3,0.12,9.11,1.52,0.03,0.41,0.19,0.2,0.0,0.0,0.0,0.002,1000,40,740,90,500
19,13.2,0.126,9.03,1.39,0.06,0.56,0.24,0.06,0.0,0.0,0.005,0.03,980,15,765,90,400
20,22.6,0.11,9.0,1.5,0.05,0.45,0.2,0.15,0.0,0.015,0.0,0.0028,1050,30,750,90,650
21,27.43,0.11,9.0,1.5,0.05,0.45,0.2,0.15,0.0,0.015,0.03,0.003,1050,30,750,90,650
22,13.0,0.1,9.2,1.5,0.05,0.44,0.22,0.15,0.0,0.014,0.025,0.0,1050,30,650,90,500
23,28.0,0.099,7.88,1.78,0.1,0.45,0.19,0.093,0.0,0.0,0.001,0.0098,1040,40,750,60,600
24,12.95,0.11,9.2,1.51,0.05,0.44,0.22,0.15,0.0,0.013,0.0,0.0,1050,30,650,90,500
25,18.0,0.09,8.8,1.02,0.13,0.44,0.21,0.089,0.0,0.0,0.014,0.002,1000,30,700,90,25
26,17.7,0.08,9.04,1.0,0.09,0.55,0.22,0.06,0.0,0.0,0.005,0.0226,980,30,763,90,550
27,14.2,0.126,9.03,1.39,0.06,0.56,0.24,0.06,0.0,0.0,0.005,0.03,980,30,763,90,300
28,14.68,0.126,9.03,1.39,0.06,0.56,0.24,0.06,0.0,0.0,0.005,0.03,980,30,763,90,500
29,22.9,0.09,8.8,1.02,0.13,0.44,0.21,0.089,0.0,0.0,0.014,0.002,1000,30,760,90,25
30,19.36,0.11,9.0,1.5,0.05,0.45,0.2,0.15,0.0,0.015,0.03,0.003,1050,30,750,90,300
31,16.1,0.1,9.1,1.49,0.06,0.44,0.22,0.15,0.002,0.011,0.0,0.0031,1050,30,750,90,500
32,13.0,0.1,9.3,0.93,0.11,0.4,0.22,0.094,0.0,0.0,0.0,0.002,1000,60,650,120,25
33,28.36,0.12,8.84,2.05,0.77,0.51,0.24,0.11,0.0,0.0,0.0,0.0,1050,60,750,120,500
34,11.6,0.13,8.94,1.45,0.0,0.44,0.19,0.15,0.0,0.0,0.0,0.0,980,30,760,90,500
35,23.5,0.11,9.4,1.35,0.05,0.46,0.22,0.071,0.0,0.006,0.0,0.0023,1050,30,750,90,650
36,13.53,0.08,9.04,1.0,0.09,0.55,0.22,0.06,0.0,0.0,0.005,0.0226,980,30,763,90,250
37,22.1,0.11,9.2,1.51,0.05,0.44,0.22,0.15,0.0,0.013,0.0,0.0,1050,30,650,90,25
38,12.3,0.1,8.72,2.09,0.23,0.43,0.23,0.07,0.0,0.0,0.0,0.0,1050,30,750,60,25
39,24.87,0.11,9.3,1.51,0.06,0.45,0.21,0.15,0.0,0.014,0.008,0.0,1050,30,650,90,650
40,22.3,0.11,9.2,1.5,0.05,0.45,0.22,0.15,0.013,0.043,0.0,0.0157,1050,30,750,90,25
41,18.24,0.12,8.99,2.06,0.06,0.65,0.24,0.06,0.0,0.0,0.005,0.02,980,30,763,90,550
42,21.0,0.097,8.99,2.01,0.049,0.5,0.2,0.1,0.0,0.0,0.002,0.015,1050,60,780,30,600
43,26.3,0.1,9.1,1.49,0.06,0.44,0.22,0.15,0.002,0.011,0.0,0.0031,1050,30,750,90,650
44,11.95,0.09,7.87,1.98,0.07,0.1,0.19,0.03,0.0,0.0,0.04,0.007,1040,38,750,60,25
45,18.0,0.11,9.3,1.51,0.06,0.45,0.21,0.15,0.0,0.014,0.008,0.0,1050,30,650,90,600
46,17.6,0.1,9.1,1.49,0.06,0.44,0.22,0.15,0.002,0.011,0.0,0.0031,1050,30,750,90,550
47,15.8,0.11,9.3,1.51,0.06,0.45,0.22,0.15,0.0,0.046,0.0,0.0153,1050,30,650,90,25
48,19.2,0.11,9.4,1.35,0.05,0.45,0.21,0.073,0.0,0.036,0.0,0.0022,1050,30,750,90,500
49,16.1,0.11,9.2,1.5,0.05,0.45,0.22,0.15,0.013,0.043,0.0,0.0157,1050,30,650,90,600
50,18.0,0.08,9.04,1.0,0.09,0.55,0.22,0.06,0.0,0.0,0.005,0.0226,980,30,763,90,600
51,15.0,0.1,9.3,0.93,0.11,0.4,0.22,0.094,0.0,0.0,0.0,0.002,1000,60,750,120,25
52,30.3,0.12,8.79,2.01,0.22,0.52,0.24,0.11,0.0,0.0,0.0,0.0,1050,60,750,120,600
53,15.7,0.11,9.2,1.5,0.05,0.45,0.22,0.14,0.003,0.005,0.0,0.0034,1050,30,750,90,500
54,15.9,0.12,8.93,1.07,0.06,0.47,0.2,0.14,0.0,0.0,0.009,0.018,980,27,760,90,25
55,14.0,0.09,9.0,1.06,0.13,0.43,0.23,0.075,0.0,0.0,0.0,0.0036,1000,30,650,90,25
56,17.5,0.098,8.99,2.0,0.05,0.5,0.2,0.098,0.0,0.0,0.002,0.0149,1050,60,780,30,500
57,15.3,0.099,7.88,1.78,0.1,0.45,0.19,0.093,0.0,0.0,0.001,0.0098,1040,40,750,60,350
58,16.7,0.13,8.94,1.45,0.0,0.44,0.19,0.15,0.0,0.0,0.0,0.0,980,30,760,90,600
59,11.18,0.09,7.7,1.95,0.11,0.16,0.16,0.02,0.0,0.0,0.0,0.0,1040,38,750,60,25
60,12.35,0.11,9.3,1.51,0.06,0.45,0.21,0.15,0.0,0.014,0.008,0.0,1050,30,650,90,500
61,20.8,0.1,9.1,1.49,0.06,0.44,0.22,0.15,0.002,0.011,0.0,0.0031,1050,30,750,90,600
62,18.6,0.11,9.2,1.5,0.05,0.45,0.22,0.14,0.003,0.005,0.0,0.0034,1050,30,750,90,600
63,16.3,0.099,7.88,1.78,0.1,0.45,0.19,0.093,0.0,0.0,0.001,0.0098,1040,40,750,60,250
64,13.0,0.11,9.3,1.51,0.06,0.45,0.21,0.15,0.0,0.014,0.008,0.0,1050,30,650,90,550
65,14.1,0.126,9.03,1.39,0.06,0.56,0.24,0.06,0.0,0.0,0.005,0.03,980,30,763,90,450
66,17.6,0.09,7.87,1.98,0.07,0.1,0.19,0.03,0.0,0.0,0.004,0.007,1040,38,750,60,25
67,21.5,0.11,9.4,1.35,0.05,0.45,0.22,0.071,0.0,0.071,0.0,0.0022,1050,30,750,90,300
68,25.2,0.11,9.2,1.5,0.05,0.45,0.22,0.14,0.003,0.005,0.0,0.0034,1050,30,750,90,650
69,28.0,0.12,8.79,2.01,0.22,0.52,0.24,0.11,0.0,0.0,0.0,0.0,1050,60,750,120,550
70,23.51,0.1,9.2,1.5,0.05,0.44,0.22,0.15,0.0,0.014,0.025,0.0,1050,30,650,90,25
71,29.72,0.11,9.2,1.5,0.05,0.45,0.22,0.15,0.013,0.043,0.0,0.0157,1050,30,650,90,650
72,21.9,0.096,8.97,2.01,0.051,0.5,0.2,0.14,0.0,0.0,0.048,0.0152,1050,60,800,30,25
73,18.87,0.1,9.0,1.5,0.0,0.45,0.2,0.15,0.0,0.2,0.0,0.0,980,30,760,90,500
74,18.0,0.12,8.95,2.01,0.23,0.51,0.24,0.0,0.0,0.0,0.01,0.0,1040,60,760,60,25
75,12.0,0.092,8.87,1.71,0.01,0.28,0.19,0.002,0.0,0.0,0.0,0.0,1050,30,750,90,400
76,19.7,0.099,7.88,1.78,0.1,0.45,0.19,0.093,0.0,0.0,0.001,0.0098,1040,40,750,60,25
77,23.2,0.11,9.4,1.35,0.05,0.45,0.21,0.073,0.0,0.036,0.0,0.0022,1050,30,750,90,600
78,25.5,0.11,9.4,1.35,0.05,0.45,0.22,0.071,0.0,0.071,0.0,0.0022,1050,30,750,90,600
79,22.4,0.09,7.71,1.95,0.11,0.16,0.16,0.02,0.0,0.0,0.0,0.006,1040,30,750,60,25
80,14.2,0.12,8.99,2.06,0.06,0.65,0.24,0.06,0.0,0.0,0.005,0.02,980,30,763,90,250
81,24.7,0.11,9.0,1.5,0.05,0.45,0.2,0.15,0.0,0.015,0.03,0.003,1050,30,750,90,600
82,26.0,0.093,7.95,1.87,0.11,0.45,0.21,0.03,0.0,0.0,0.001,0.003,1040,40,750,60,25
83,20.27,0.11,9.0,1.5,0.05,0.45,0.2,0.15,0.0,0.015,0.03,0.003,1050,30,750,90,500
84,42.37,0.12,8.84,2.05,0.77,0.51,0.24,0.11,0.0,0.0,0.0,0.0,1050,60,750,120,650
85,12.8,0.1,9.1,1.49,0.05,0.46,0.22,0.15,0.002,0.001,0.0,0.0032,1050,30,750,90,300
86,13.5,0.092,8.87,1.71,0.01,0.28,0.19,0.002,0.0,0.0,0.0,0.0,1050,30,750,90,500
87,21.0,0.1,9.0,1.5,0.0,0.45,0.2,0.15,0.0,0.2,0.0,0.0,980,30,760,90,25
88,27.56,0.11,9.0,1.5,0.05,0.45,0.2,0.15,0.0,0.015,0.01,0.0027,1050,30,750,90,25
89,19.2,0.099,7.88,1.78,0.1,0.45,0.19,0.093,0.0,0.0,0.001,0.0098,1040,40,750,60,450
90,27.31,0.11,9.2,1.5,0.05,0.45,0.22,0.15,0.013,0.043,0.0,0.0157,1050,30,750,90,650
91,16.8,0.12,8.99,2.06,0.06,0.65,0.24,0.06,0.0,0.0,0.005,0.02,980,30,763,90,200
92,15.8,0.11,9.0,1.5,0.05,0.45,0.2,0.15,0.0,0.015,0.0,0.0028,1050,30,750,90,500
93,38.47,0.12,8.84,2.05,0.77,0.51,0.24,0.11,0.0,0.0,0.0,0.0,1050,60,750,120,600
94,17.35,0.11,9.0,1.5,0.05,0.45,0.2,0.15,0.0,0.015,0.0,0.0028,1050,30,750,90,550
95,13.85,0.08,9.04,1.0,0.09,0.55,0.22,0.06,0.0,0.0,0.005,0.0226,980,30,763,90,300
96,12.2,0.08,9.04,1.0,0.09,0.55,0.22,0.06,0.0,0.0,0.005,0.0226,980,30,763,90,400
97,17.96,0.126,9.03,1.39,0.06,0.56,0.24,0.06,0.0,0.0,0.005,0.03,980,30,763,90,550
98,14.0,0.12,8.91,2.03,0.01,0.01,0.26,0.069,0.0,0.0,0.05,0.0,1050,30,750,60,25
99,14.8,0.097,8.99,2.01,0.049,0.5,0.2,0.1,0.0,0.0,0.002,0.015,1050,60,780,30,400
100,23.6,0.11,9.3,1.51,0.06,0.45,0.22,0.15,0.0,0.253,0.0,0.0153,1100,30,740,90,650
101,28.0,0.1,9.2,1.5,0.05,0.44,0.22,0.15,0.0,0.014,0.025,0.0,1050,30,650,90,650
102,27.6,0.1,8.85,1.99,0.05,0.45,0.2,0.08,0.0,0.0,0.0,0.0231,1050,60,780,60,25
103,13.66,0.11,9.2,1.51,0.05,0.44,0.22,0.15,0.0,0.013,0.0,0.0,1050,30,650,90,550
104,18.1,0.12,8.91,1.08,0.04,0.48,0.2,0.14,0.0,0.0,0.006,0.02,980,30,760,90,25
105,13.68,0.126,9.03,1.39,0.06,0.56,0.24,0.06,0.0,0.0,0.005,0.03,980,30,763,90,400
106,28.0,0.11,9.0,1.5,0.05,0.45,0.2,0.15,0.0,0.015,0.05,0.0029,1050,30,750,90,650
107,14.2,0.092,8.87,1.71,0.01,0.28,0.19,0.002,0.0,0.0,0.0,0.0,1050,30,750,90,200
108,15.1,0.11,9.2,1.51,0.06,0.45,0.22,0.15,0.0,0.015,0.039,0.0,1050,30,650,90,550
109,27.0,0.099,7.88,1.78,0.1,0.45,0.19,0.093,0.0,0.0,0.001,0.0098,1040,40,750,60,550
110,23.9,0.11,9.2,1.51,0.06,0.45,0.22,0.15,0.0,0.015,0.039,0.0,1050,30,650,90,25
111,25.0,0.11,9.0,1.5,0.05,0.45,0.2,0.15,0.0,0.015,0.0,0.0028,1050,30,750,90,25
112,17.0,0.12,9.11,1.52,0.03,0.41,0.19,0.2,0.0,0.0,0.0,0.002,1000,40,740,90,250
113,23.6,0.1,9.1,1.49,0.05,0.46,0.22,0.15,0.002,0.001,0.0,0.0032,1050,30,750,90,25
114,17.3,0.099,7.88,1.78,0.1,0.45,0.19,0.093,0.0,0.0,0.001,0.0098,1040,40,750,60,200
115,16.0,0.12,9.11,1.52,0.03,0.41,0.19,0.2,0.0,0.0,0.0,0.002,1000,40,740,90,350
116,13.44,0.11,9.2,1.51,0.05,0.44,0.22,0.15,0.0,0.013,0.0,0.0,1050,30,650,90,300
117,13.5,0.1,9.1,1.49,0.06,0.44,0.22,0.15,0.002,0.011,0.0,0.0031,1050,30,750,90,300
118,22.8,0.126,9.03,1.39,0.06,0.56,0.24,0.06,0.0,0.0,0.005,0.03,980,15,765,90,600
119,18.0,0.09,9.0,1.98,0.0,0.49,0.2,0.083,0.0,0.0,0.0,0.015,1050,60,780,60,600
120,22.4,0.11,9.0,1.5,0.05,0.45,0.2,0.15,0.0,0.015,0.05,0.0029,1050,30,750,90,500
121,18.3,0.098,8.99,2.0,0.05,0.5,0.2,0.098,0.0,0.0,0.002,0.0149,1050,60,780,30,300
122,14.7,0.11,9.2,1.51,0.05,0.44,0.22,0.15,0.0,0.013,0.0,0.0,1050,30,650,90,600
123,22.0,0.11,9.0,1.5,0.05,0.45,0.2,0.15,0.0,0.015,0.03,0.003,1050,30,750,90,550
124,18.1,0.1,9.1,1.49,0.05,0.46,0.22,0.15,0.002,0.001,0.0,0.0032,1050,30,750,90,600
125,29.37,0.11,9.0,1.5,0.05,0.45,0.2,0.15,0.0,0.015,0.03,0.003,1050,30,750,90,25
126,11.15,0.11,9.2,1.5,0.05,0.45,0.22,0.15,0.013,0.043,0.0,0.0157,1050,30,650,90,300
127,13.5,0.11,9.2,1.5,0.05,0.45,0.22,0.15,0.013,0.043,0.0,0.0157,1050,30,650,90,500
128,22.0,0.097,8.99,2.01,0.049,0.5,0.2,0.1,0.0,0.0,0.002,0.015,1050,60,780,30,25
129,18.11,0.126,9.03,1.39,0.06,0.56,0.24,0.06,0.0,0.0,0.005,0.03,980,30,763,90,100
130,16.67,0.11,9.0,1.5,0.05,0.45,0.2,0.15,0.0,0.015,0.01,0.0027,1050,30,750,90,500
131,15.63,0.12,8.99,2.06,0.06,0.65,0.24,0.06,0.0,0.0,0.005,0.02,980,30,763,90,500
132,24.1,0.11,8.7,1.0,0.0,0.44,0.19,0.1,0.0,0.0,0.0,0.0,980,27,760,90,600
133,17.0,0.12,8.91,1.44,0.0,0.49,0.2,0.15,0.0,0.0,0.0,0.0,980,30,760,90,400
134,21.6,0.099,7.88,1.78,0.1,0.45,0.19,0.093,0.0,0.0,0.001,0.0098,1040,40,750,60,500
135,14.6,0.1,8.72,2.09,0.23,0.43,0.23,0.07,0.0,0.0,0.0,0.0,1050,60,750,120,325
136,13.6,0.11,9.3,1.51,0.06,0.45,0.22,0.15,0.0,0.046,0.0,0.0153,1050,30,650,90,600
137,13.0,0.11,9.2,1.5,0.05,0.45,0.22,0.14,0.003,0.005,0.0,0.0034,1050,30,750,90,300
138,20.3,0.11,9.0,1.5,0.05,0.45,0.2,0.15,0.0,0.015,0.0,0.0028,1050,30,750,90,600
139,23.0,0.1,9.3,0.95,0.13,0.41,0.23,0.0,0.0,0.0,0.056,0.002,1000,60,750,120,25
140,14.2,0.126,9.03,1.39,0.06,0.56,0.24,0.06,0.0,0.0,0.005,0.03,980,15,765,90,300
141,20.5,0.12,9.11,1.52,0.03,0.41,0.19,0.2,0.0,0.0,0.0,0.002,1000,40,740,90,50
142,27.0,0.1,8.85,1.99,0.05,0.45,0.2,0.08,0.0,0.0,0.0,0.0231,1050,60,780,30,600
143,11.6,0.11,9.3,1.51,0.06,0.45,0.22,0.15,0.0,0.046,0.0,0.0153,1050,30,650,90,500
144,20.12,0.11,9.3,1.51,0.06,0.45,0.22,0.15,0.0,0.046,0.0,0.0153,1050,30,750,90,600
145,14.36,0.1,9.2,1.5,0.05,0.44,0.22,0.15,0.0,0.014,0.025,0.0,1050,30,650,90,550
146,18.0,0.12,9.11,1.52,0.03,0.41,0.19,0.2,0.0,0.0,0.0,0.002,1000,40,740,90,150
147,15.13,0.12,8.99,2.06,0.06,0.65,0.24,0.06,0.0,0.0,0.005,0.02,980,30,763,90,350
148,16.47,0.11,9.2,1.5,0.05,0.45,0.22,0.14,0.003,0.005,0.0,0.0034,1050,30,750,90,550
149,9.6,0.11,9.3,1.51,0.06,0.45,0.22,0.15,0.0,0.046,0.0,0.0153,1050,30,650,90,300
150,23.0,0.1,8.85,1.99,0.05,0.45,0.2,0.08,0.0,0.0,0.0,0.0231,1050,60,780,30,400
151,14.85,0.12,8.99,2.06,0.06,0.65,0.24,0.06,0.0,0.0,0.005,0.02,980,30,763,90,450
152,17.4,0.12,8.99,2.06,0.06,0.65,0.24,0.06,0.0,0.0,0.005,0.02,980,30,763,90,25
153,20.3,0.11,9.0,1.5,0.05,0.45,0.2,0.15,0.0,0.015,0.05,0.0029,1050,30,750,90,300
154,14.6,0.12,8.99,2.06,0.06,0.65,0.24,0.06,0.0,0.0,0.005,0.02,980,30,763,90,300
155,20.0,0.09,9.0,1.98,0.0,0.49,0.2,0.083,0.0,0.0,0.0,0.015,1050,60,780,60,500
156,16.0,0.11,9.2,1.5,0.05,0.45,0.22,0.15,0.0,0.255,0.093,0.0157,1100,30,740,90,25
157,16.3,0.1,9.1,1.49,0.05,0.46,0.22,0.15,0.002,0.001,0.0,0.0032,1050,30,750,90,550
158,12.32,0.126,9.03,1.39,0.06,0.56,0.24,0.06,0.0,0.0,0.005,0.03,980,30,763,90,350
159,14.85,0.11,9.2,1.51,0.06,0.45,0.22,0.15,0.0,0.015,0.039,0.0,1050,30,650,90,300
160,17.0,0.12,9.11,1.52,0.03,0.41,0.19,0.2,0.0,0.0,0.0,0.002,1000,40,740,90,300
161,21.6,0.12,8.5,1.5,0.0,0.51,0.25,0.1,0.0,0.0,0.0,0.0067,980,45,740,90,25
162,18.0,0.11,9.0,1.5,0.05,0.45,0.2,0.15,0.0,0.015,0.01,0.0027,1050,30,750,90,550
163,16.5,0.11,9.2,1.5,0.05,0.45,0.22,0.15,0.013,0.043,0.0,0.0157,1050,30,650,90,25
164,13.82,0.11,9.2,1.51,0.06,0.45,0.22,0.15,0.0,0.015,0.039,0.0,1050,30,650,90,500
165,17.04,0.11,8.7,1.0,0.0,0.44,0.19,0.1,0.0,0.0,0.0,0.0,980,27,760,90,400
166,31.4,0.11,9.0,1.5,0.05,0.45,0.2,0.15,0.0,0.015,0.05,0.0029,1050,30,750,90,25
167,16.7,0.11,9.4,1.35,0.05,0.45,0.21,0.073,0.0,0.036,0.0,0.0022,1050,30,750,90,300
168,15.43,0.08,9.04,1.0,0.09,0.55,0.22,0.06,0.0,0.0,0.005,0.0226,980,30,763,90,100
169,15.7,0.092,8.87,1.71,0.01,0.28,0.19,0.002,0.0,0.0,0.0,0.0,1050,30,750,90,25
170,15.9,0.099,7.88,1.78,0.1,0.45,0.19,0.093,0.0,0.0,0.001,0.0098,1040,40,750,60,400
171,12.3,0.1,8.72,2.09,0.23,0.43,0.23,0.07,0.0,0.0,0.0,0.0,1050,30,750,60,25
172,22.75,0.126,9.03,1.39,0.06,0.56,0.24,0.06,0.0,0.0,0.005,0.03,980,30,763,90,600
173,17.1,0.12,8.99,2.06,0.06,0.65,0.24,0.06,0.0,0.0,0.005,0.02,980,30,763,90,100
174,17.2,0.126,9.03,1.39,0.06,0.56,0.24,0.06,0.0,0.0,0.005,0.03,980,15,765,90,25
175,23.3,0.1,8.74,0.94,0.09,0.23,0.18,0.06,0.009,0.0,0.005,0.004,1000,40,750,70,25
176,18.0,0.12,9.11,1.52,0.03,0.41,0.19,0.2,0.0,0.0,0.0,0.002,1000,40,740,90,400
177,14.8,0.09,9.0,1.98,0.0,0.49,0.2,0.083,0.0,0.0,0.0,0.015,1050,60,780,60,25
178,34.0,0.11,8.86,2.07,0.05,0.5,0.24,0.11,0.0,0.0,0.0,0.0,1050,60,750,120,650

File: 04 Examples/Regression/Ma-TE/Regression-addition/datasets/7 Split.csv
Index,TE ,C,Cr,W,Si,Mn,V,Ta,Zr,Y,Ti,N,NT ,Nt ,TT ,Tt ,Ttest 
1,14.7,0.11,9.2,1.51,0.05,0.44,0.22,0.15,0.0,0.013,0.0,0.0,1050,30,650,90,600
2,20.3,0.11,9.0,1.5,0.05,0.45,0.2,0.15,0.0,0.015,0.05,0.0029,1050,30,750,90,300
3,13.2,0.126,9.03,1.39,0.06,0.56,0.24,0.06,0.0,0.0,0.005,0.03,980,15,765,90,400
4,15.9,0.12,8.93,1.07,0.06,0.47,0.2,0.14,0.0,0.0,0.009,0.018,980,27,760,90,25
5,12.3,0.1,8.72,2.09,0.23,0.43,0.23,0.07,0.0,0.0,0.0,0.0,1050,30,750,60,25
6,13.53,0.08,9.04,1.0,0.09,0.55,0.22,0.06,0.0,0.0,0.005,0.0226,980,30,763,90,250
7,19.36,0.11,9.0,1.5,0.05,0.45,0.2,0.15,0.0,0.015,0.03,0.003,1050,30,750,90,300
8,20.8,0.1,9.1,1.49,0.06,0.44,0.22,0.15,0.002,0.011,0.0,0.0031,1050,30,750,90,600
9,16.3,0.099,7.88,1.78,0.1,0.45,0.19,0.093,0.0,0.0,0.001,0.0098,1040,40,750,60,250
10,17.7,0.08,9.04,1.0,0.09,0.55,0.22,0.06,0.0,0.0,0.005,0.0226,980,30,763,90,550
11,17.2,0.126,9.03,1.39,0.06,0.56,0.24,0.06,0.0,0.0,0.005,0.03,980,15,765,90,25
12,17.35,0.11,9.0,1.5,0.05,0.45,0.2,0.15,0.0,0.015,0.0,0.0028,1050,30,750,90,550
13,20.0,0.09,9.0,1.98,0.0,0.49,0.2,0.083,0.0,0.0,0.0,0.015,1050,60,780,60,500
14,19.7,0.099,7.88,1.78,0.1,0.45,0.19,0.093,0.0,0.0,0.001,0.0098,1040,40,750,60,25
15,27.0,0.099,7.88,1.78,0.1,0.45,0.19,0.093,0.0,0.0,0.001,0.0098,1040,40,750,60,550
16,14.2,0.126,9.03,1.39,0.06,0.56,0.24,0.06,0.0,0.0,0.005,0.03,980,30,763,90,300
17,22.1,0.11,9.2,1.51,0.05,0.44,0.22,0.15,0.0,0.013,0.0,0.0,1050,30,650,90,25
18,21.3,0.12,9.11,1.52,0.03,0.41,0.19,0.2,0.0,0.0,0.0,0.002,1000,40,740,90,500
19,15.7,0.11,9.2,1.5,0.05,0.45,0.22,0.14,0.003,0.005,0.0,0.0034,1050,30,750,90,500
20,31.34,0.12,8.84,2.05,0.77,0.51,0.24,0.11,0.0,0.0,0.0,0.0,1050,60,750,120,550
21,23.5,0.11,9.4,1.35,0.05,0.46,0.22,0.071,0.0,0.006,0.0,0.0023,1050,30,750,90,650
22,14.8,0.097,8.99,2.01,0.049,0.5,0.2,0.1,0.0,0.0,0.002,0.015,1050,60,780,30,400
23,24.0,0.11,9.0,1.5,0.05,0.45,0.2,0.15,0.0,0.015,0.01,0.0027,1050,30,750,90,650
24,17.6,0.1,9.1,1.49,0.06,0.44,0.22,0.15,0.002,0.011,0.0,0.0031,1050,30,750,90,550
25,18.24,0.12,8.99,2.06,0.06,0.65,0.24,0.06,0.0,0.0,0.005,0.02,980,30,763,90,550
26,22.6,0.11,9.0,1.5,0.05,0.45,0.2,0.15,0.0,0.015,0.0,0.0028,1050,30,750,90,650
27,29.72,0.11,9.2,1.5,0.05,0.45,0.22,0.15,0.013,0.043,0.0,0.0157,1050,30,650,90,650
28,30.0,0.11,8.86,2.07,0.05,0.5,0.24,0.11,0.0,0.0,0.0,0.0,1050,60,750,120,600
29,14.85,0.12,8.99,2.06,0.06,0.65,0.24,0.06,0.0,0.0,0.005,0.02,980,30,763,90,450
30,21.0,0.1,9.0,1.5,0.0,0.45,0.2,0.15,0.0,0.2,0.0,0.0,980,30,760,90,25
31,42.37,0.12,8.84,2.05,0.77,0.51,0.24,0.11,0.0,0.0,0.0,0.0,1050,60,750,120,650
32,23.0,0.1,8.85,1.99,0.05,0.45,0.2,0.08,0.0,0.0,0.0,0.0231,1050,60,780,30,400
33,15.4,0.09,9.0,2.0,0.09,0.5,0.18,0.09,0.0,0.0,0.0,0.0,1030,30,750,60,25
34,15.0,0.1,9.3,0.93,0.11,0.4,0.22,0.094,0.0,0.0,0.0,0.002,1000,60,750,120,25
35,13.0,0.11,9.2,1.5,0.05,0.45,0.22,0.14,0.003,0.005,0.0,0.0034,1050,30,750,90,300
36,23.0,0.1,9.3,0.95,0.13,0.41,0.23,0.0,0.0,0.0,0.056,0.002,1000,60,750,120,25
37,14.85,0.11,9.2,1.51,0.06,0.45,0.22,0.15,0.0,0.015,0.039,0.0,1050,30,650,90,300
38,22.9,0.09,8.8,1.02,0.13,0.44,0.21,0.089,0.0,0.0,0.014,0.002,1000,30,760,90,25
39,15.7,0.092,8.87,1.71,0.01,0.28,0.19,0.002,0.0,0.0,0.0,0.0,1050,30,750,90,25
40,15.8,0.11,9.3,1.51,0.06,0.45,0.22,0.15,0.0,0.046,0.0,0.0153,1050,30,650,90,25
41,11.88,0.11,9.3,1.51,0.06,0.45,0.22,0.15,0.0,0.046,0.0,0.0153,1050,30,750,90,500
42,12.32,0.126,9.03,1.39,0.06,0.56,0.24,0.06,0.0,0.0,0.005,0.03,980,30,763,90,350
43,13.85,0.08,9.04,1.0,0.09,0.55,0.22,0.06,0.0,0.0,0.005,0.0226,980,30,763,90,300
44,13.0,0.1,9.2,1.5,0.05,0.44,0.22,0.15,0.0,0.014,0.025,0.0,1050,30,650,90,500
45,12.0,0.092,8.87,1.71,0.01,0.28,0.19,0.002,0.0,0.0,0.0,0.0,1050,30,750,90,400
46,14.2,0.126,9.03,1.39,0.06,0.56,0.24,0.06,0.0,0.0,0.005,0.03,980,15,765,90,300
47,23.51,0.1,9.2,1.5,0.05,0.44,0.22,0.15,0.0,0.014,0.025,0.0,1050,30,650,90,25
48,16.3,0.1,9.1,1.49,0.05,0.46,0.22,0.15,0.002,0.001,0.0,0.0032,1050,30,750,90,550
49,22.4,0.09,7.71,1.95,0.11,0.16,0.16,0.02,0.0,0.0,0.0,0.006,1040,30,750,60,25
50,14.0,0.12,8.91,2.03,0.01,0.01,0.26,0.069,0.0,0.0,0.05,0.0,1050,30,750,60,25
51,23.2,0.11,9.4,1.35,0.05,0.45,0.21,0.073,0.0,0.036,0.0,0.0022,1050,30,750,90,600
52,27.6,0.11,9.4,1.35,0.05,0.45,0.22,0.071,0.0,0.071,0.0,0.0022,1050,30,750,90,650
53,23.0,0.11,8.86,2.07,0.05,0.5,0.24,0.11,0.0,0.0,0.0,0.0,1050,60,750,120,25
54,24.87,0.11,9.3,1.51,0.06,0.45,0.21,0.15,0.0,0.014,0.008,0.0,1050,30,650,90,650
55,14.36,0.1,9.2,1.5,0.05,0.44,0.22,0.15,0.0,0.014,0.025,0.0,1050,30,650,90,550
56,34.0,0.11,8.86,2.07,0.05,0.5,0.24,0.11,0.0,0.0,0.0,0.0,1050,60,750,120,650
57,14.6,0.12,8.99,2.06,0.06,0.65,0.24,0.06,0.0,0.0,0.005,0.02,980,30,763,90,300
58,12.35,0.11,9.3,1.51,0.06,0.45,0.21,0.15,0.0,0.014,0.008,0.0,1050,30,650,90,500
59,31.4,0.11,9.0,1.5,0.05,0.45,0.2,0.15,0.0,0.015,0.05,0.0029,1050,30,750,90,25
60,18.0,0.11,9.0,1.5,0.05,0.45,0.2,0.15,0.0,0.015,0.01,0.0027,1050,30,750,90,550
61,18.0,0.09,8.8,1.02,0.13,0.44,0.21,0.089,0.0,0.0,0.014,0.002,1000,30,700,90,25
62,16.5,0.11,9.2,1.5,0.05,0.45,0.22,0.15,0.013,0.043,0.0,0.0157,1050,30,650,90,25
63,17.5,0.098,8.99,2.0,0.05,0.5,0.2,0.098,0.0,0.0,0.002,0.0149,1050,60,780,30,500
64,18.1,0.12,8.91,1.08,0.04,0.48,0.2,0.14,0.0,0.0,0.006,0.02,980,30,760,90,25
65,38.47,0.12,8.84,2.05,0.77,0.51,0.24,0.11,0.0,0.0,0.0,0.0,1050,60,750,120,600
66,18.87,0.1,9.0,1.5,0.0,0.45,0.2,0.15,0.0,0.2,0.0,0.0,980,30,760,90,500
67,18.0,0.12,9.11,1.52,0.03,0.41,0.19,0.2,0.0,0.0,0.0,0.002,1000,40,740,90,400
68,13.5,0.092,8.87,1.71,0.01,0.28,0.19,0.002,0.0,0.0,0.0,0.0,1050,30,750,90,500
69,26.0,0.093,7.95,1.87,0.11,0.45,0.21,0.03,0.0,0.0,0.001,0.003,1040,40,750,60,25
70,13.68,0.126,9.03,1.39,0.06,0.56,0.24,0.06,0.0,0.0,0.005,0.03,980,30,763,90,400
71,21.9,0.096,8.97,2.01,0.051,0.5,0.2,0.14,0.0,0.0,0.048,0.0152,1050,60,800,30,25
72,27.56,0.11,9.0,1.5,0.05,0.45,0.2,0.15,0.0,0.015,0.01,0.0027,1050,30,750,90,25
73,11.15,0.11,9.2,1.5,0.05,0.45,0.22,0.15,0.013,0.043,0.0,0.0157,1050,30,650,90,300
74,19.6,0.12,8.99,2.06,0.06,0.65,0.24,0.06,0.0,0.0,0.005,0.02,980,30,763,90,600
75,12.3,0.1,8.72,2.09,0.23,0.43,0.23,0.07,0.0,0.0,0.0,0.0,1050,30,750,60,25
76,15.73,0.096,8.97,2.01,0.05,0.49,0.2,0.14,0.0,0.0,0.002,0.0151,1050,60,780,30,400
77,23.9,0.11,9.2,1.51,0.06,0.45,0.22,0.15,0.0,0.015,0.039,0.0,1050,30,650,90,25
78,18.3,0.098,8.99,2.0,0.05,0.5,0.2,0.098,0.0,0.0,0.002,0.0149,1050,60,780,30,300
79,27.31,0.11,9.2,1.5,0.05,0.45,0.22,0.15,0.013,0.043,0.0,0.0157,1050,30,750,90,650
80,22.0,0.11,9.0,1.5,0.05,0.45,0.2,0.15,0.0,0.015,0.03,0.003,1050,30,750,90,550
81,13.5,0.11,9.2,1.5,0.05,0.45,0.22,0.15,0.013,0.043,0.0,0.0157,1050,30,650,90,500
82,20.3,0.11,9.0,1.5,0.05,0.45,0.2,0.15,0.0,0.015,0.0,0.0028,1050,30,750,90,600
83,13.5,0.1,9.1,1.49,0.06,0.44,0.22,0.15,0.002,0.011,0.0,0.0031,1050,30,750,90,300
84,16.7,0.11,9.4,1.35,0.05,0.45,0.21,0.073,0.0,0.036,0.0,0.0022,1050,30,750,90,300
85,28.36,0.12,8.84,2.05,0.77,0.51,0.24,0.11,0.0,0.0,0.0,0.0,1050,60,750,120,500
86,16.1,0.11,9.2,1.5,0.05,0.45,0.22,0.15,0.013,0.043,0.0,0.0157,1050,30,650,90,600
87,9.6,0.11,9.3,1.51,0.06,0.45,0.22,0.15,0.0,0.046,0.0,0.0153,1050,30,650,90,300
88,17.04,0.11,8.7,1.0,0.0,0.44,0.19,0.1,0.0,0.0,0.0,0.0,980,27,760,90,400
89,13.0,0.1,9.3,0.93,0.11,0.4,0.22,0.094,0.0,0.0,0.0,0.002,1000,60,650,120,25
90,17.6,0.09,7.87,1.98,0.07,0.1,0.19,0.03,0.0,0.0,0.004,0.007,1040,38,750,60,25
91,28.0,0.1,9.2,1.5,0.05,0.44,0.22,0.15,0.0,0.014,0.025,0.0,1050,30,650,90,650
92,11.6,0.11,9.3,1.51,0.06,0.45,0.22,0.15,0.0,0.046,0.0,0.0153,1050,30,650,90,500
93,18.6,0.11,9.2,1.5,0.05,0.45,0.22,0.14,0.003,0.005,0.0,0.0034,1050,30,750,90,600
94,23.0,0.11,9.0,1.5,0.05,0.45,0.2,0.15,0.0,0.015,0.05,0.0029,1050,30,750,90,550
95,29.37,0.11,9.0,1.5,0.05,0.45,0.2,0.15,0.0,0.015,0.03,0.003,1050,30,750,90,25
96,11.95,0.09,7.87,1.98,0.07,0.1,0.19,0.03,0.0,0.0,0.04,0.007,1040,38,750,60,25
97,19.2,0.099,7.88,1.78,0.1,0.45,0.19,0.093,0.0,0.0,0.001,0.0098,1040,40,750,60,450
98,17.96,0.126,9.03,1.39,0.06,0.56,0.24,0.06,0.0,0.0,0.005,0.03,980,30,763,90,550
99,22.3,0.11,9.2,1.48,0.05,0.46,0.22,0.14,0.0,0.0,0.0,0.0154,1100,30,740,90,650
100,21.5,0.11,9.4,1.35,0.05,0.45,0.22,0.071,0.0,0.071,0.0,0.0022,1050,30,750,90,300
101,15.6,0.1,8.92,2.02,0.01,0.01,0.26,0.069,0.0,0.0,0.04,0.0,1050,30,750,60,25
102,28.0,0.099,7.88,1.78,0.1,0.45,0.19,0.093,0.0,0.0,0.001,0.0098,1040,40,750,60,600
103,25.6,0.11,9.4,1.35,0.05,0.45,0.21,0.073,0.0,0.036,0.0,0.0022,1050,30,750,90,650
104,21.0,0.097,8.99,2.01,0.049,0.5,0.2,0.1,0.0,0.0,0.002,0.015,1050,60,780,30,600
105,16.8,0.12,8.99,2.06,0.06,0.65,0.24,0.06,0.0,0.0,0.005,0.02,980,30,763,90,200
106,13.66,0.11,9.2,1.51,0.05,0.44,0.22,0.15,0.0,0.013,0.0,0.0,1050,30,650,90,550
107,23.82,0.11,9.2,1.5,0.05,0.45,0.22,0.15,0.013,0.043,0.0,0.0157,1050,30,750,90,600
108,23.6,0.11,9.3,1.51,0.06,0.45,0.22,0.15,0.0,0.253,0.0,0.0153,1100,30,740,90,650
109,20.0,0.098,8.99,2.0,0.05,0.5,0.2,0.098,0.0,0.0,0.002,0.0149,1050,60,780,30,600
110,15.8,0.11,9.0,1.5,0.05,0.45,0.2,0.15,0.0,0.015,0.0,0.0028,1050,30,750,90,500
111,18.11,0.126,9.03,1.39,0.06,0.56,0.24,0.06,0.0,0.0,0.005,0.03,980,30,763,90,100
112,17.0,0.12,8.91,1.44,0.0,0.49,0.2,0.15,0.0,0.0,0.0,0.0,980,30,760,90,400
113,16.9,0.12,8.93,1.1,0.04,0.44,0.19,0.14,0.0,0.0,0.009,0.017,979,111,739,222,25
114,13.6,0.11,9.3,1.51,0.06,0.45,0.22,0.15,0.0,0.046,0.0,0.0153,1050,30,650,90,600
115,15.1,0.11,9.2,1.51,0.06,0.45,0.22,0.15,0.0,0.015,0.039,0.0,1050,30,650,90,550
116,25.0,0.12,8.91,1.44,0.0,0.49,0.2,0.15,0.0,0.0,0.0,0.0,980,30,760,90,25
117,12.2,0.08,9.04,1.0,0.09,0.55,0.22,0.06,0.0,0.0,0.005,0.0226,980,30,763,90,400
118,13.44,0.11,9.2,1.51,0.05,0.44,0.22,0.15,0.0,0.013,0.0,0.0,1050,30,650,90,300
119,14.2,0.12,8.99,2.06,0.06,0.65,0.24,0.06,0.0,0.0,0.005,0.02,980,30,763,90,250
120,23.3,0.1,8.74,0.94,0.09,0.23,0.18,0.06,0.009,0.0,0.005,0.004,1000,40,750,70,25
121,27.6,0.1,8.85,1.99,0.05,0.45,0.2,0.08,0.0,0.0,0.0,0.0231,1050,60,780,60,25
122,16.9,0.09,9.0,1.06,0.13,0.43,0.23,0.075,0.0,0.0,0.0,0.0036,1000,30,700,90,25
123,13.0,0.11,9.3,1.51,0.06,0.45,0.21,0.15,0.0,0.014,0.008,0.0,1050,30,650,90,550
124,21.6,0.099,7.88,1.78,0.1,0.45,0.19,0.093,0.0,0.0,0.001,0.0098,1040,40,750,60,500
125,24.1,0.11,8.7,1.0,0.0,0.44,0.19,0.1,0.0,0.0,0.0,0.0,980,27,760,90,600
126,8.5,0.13,8.94,1.45,0.0,0.44,0.19,0.15,0.0,0.0,0.0,0.0,980,30,760,90,400
127,17.1,0.12,8.99,2.06,0.06,0.65,0.24,0.06,0.0,0.0,0.005,0.02,980,30,763,90,100
128,26.3,0.1,9.1,1.49,0.06,0.44,0.22,0.15,0.002,0.011,0.0,0.0031,1050,30,750,90,650
129,25.2,0.11,9.2,1.5,0.05,0.45,0.22,0.14,0.003,0.005,0.0,0.0034,1050,30,750,90,650
130,14.2,0.092,8.87,1.71,0.01,0.28,0.19,0.002,0.0,0.0,0.0,0.0,1050,30,750,90,200
131,24.7,0.11,9.0,1.5,0.05,0.45,0.2,0.15,0.0,0.015,0.03,0.003,1050,30,750,90,600
132,16.47,0.11,9.2,1.5,0.05,0.45,0.22,0.14,0.003,0.005,0.0,0.0034,1050,30,750,90,550
133,15.43,0.08,9.04,1.0,0.09,0.55,0.22,0.06,0.0,0.0,0.005,0.0226,980,30,763,90,100
134,20.12,0.11,9.3,1.51,0.06,0.45,0.22,0.15,0.0,0.046,0.0,0.0153,1050,30,750,90,600
135,22.75,0.126,9.03,1.39,0.06,0.56,0.24,0.06,0.0,0.0,0.005,0.03,980,30,763,90,600
136,14.7,0.11,9.0,1.5,0.05,0.45,0.2,0.15,0.0,0.015,0.0,0.0028,1050,30,750,90,300
137,22.1,0.096,8.97,2.01,0.05,0.49,0.2,0.14,0.0,0.0,0.002,0.0151,1050,60,780,30,25
138,18.0,0.12,8.95,2.01,0.23,0.51,0.24,0.0,0.0,0.0,0.01,0.0,1040,60,760,60,25
139,23.6,0.1,9.1,1.49,0.05,0.46,0.22,0.15,0.002,0.001,0.0,0.0032,1050,30,750,90,25
140,16.67,0.11,9.0,1.5,0.05,0.45,0.2,0.15,0.0,0.015,0.01,0.0027,1050,30,750,90,500
141,16.0,0.12,9.11,1.52,0.03,0.41,0.19,0.2,0.0,0.0,0.0,0.002,1000,40,740,90,350
142,22.0,0.097,8.99,2.01,0.049,0.5,0.2,0.1,0.0,0.0,0.002,0.015,1050,60,780,30,25
143,14.8,0.09,9.0,1.98,0.0,0.49,0.2,0.083,0.0,0.0,0.0,0.015,1050,60,780,60,25
144,27.0,0.1,8.85,1.99,0.05,0.45,0.2,0.08,0.0,0.0,0.0,0.0231,1050,60,780,30,600
145,25.0,0.11,9.0,1.5,0.05,0.45,0.2,0.15,0.0,0.015,0.0,0.0028,1050,30,750,90,25
146,11.6,0.13,8.94,1.45,0.0,0.44,0.19,0.15,0.0,0.0,0.0,0.0,980,30,760,90,500
147,17.0,0.12,9.11,1.52,0.03,0.41,0.19,0.2,0.0,0.0,0.0,0.002,1000,40,740,90,250
148,19.2,0.11,9.4,1.35,0.05,0.45,0.21,0.073,0.0,0.036,0.0,0.0022,1050,30,750,90,500
149,16.1,0.1,9.1,1.49,0.06,0.44,0.22,0.15,0.002,0.011,0.0,0.0031,1050,30,750,90,500
150,28.0,0.11,9.0,1.5,0.05,0.45,0.2,0.15,0.0,0.015,0.05,0.0029,1050,30,750,90,650
151,18.0,0.09,9.0,1.98,0.0,0.49,0.2,0.083,0.0,0.0,0.0,0.015,1050,60,780,60,600
152,14.6,0.1,8.72,2.09,0.23,0.43,0.23,0.07,0.0,0.0,0.0,0.0,1050,60,750,120,325
153,30.3,0.12,8.79,2.01,0.22,0.52,0.24,0.11,0.0,0.0,0.0,0.0,1050,60,750,120,600
154,18.0,0.11,9.3,1.51,0.06,0.45,0.21,0.15,0.0,0.014,0.008,0.0,1050,30,650,90,600
155,17.0,0.12,9.11,1.52,0.03,0.41,0.19,0.2,0.0,0.0,0.0,0.002,1000,40,740,90,300
156,20.0,0.096,8.97,2.01,0.05,0.49,0.2,0.14,0.0,0.0,0.002,0.0151,1050,60,780,30,600
157,25.5,0.11,9.4,1.35,0.05,0.45,0.22,0.071,0.0,0.071,0.0,0.0022,1050,30,750,90,600
158,17.3,0.099,7.88,1.78,0.1,0.45,0.19,0.093,0.0,0.0,0.001,0.0098,1040,40,750,60,200
159,14.68,0.126,9.03,1.39,0.06,0.56,0.24,0.06,0.0,0.0,0.005,0.03,980,30,763,90,500
160,14.1,0.126,9.03,1.39,0.06,0.56,0.24,0.06,0.0,0.0,0.005,0.03,980,30,763,90,450
161,27.43,0.11,9.0,1.5,0.05,0.45,0.2,0.15,0.0,0.015,0.03,0.003,1050,30,750,90,650
162,22.8,0.126,9.03,1.39,0.06,0.56,0.24,0.06,0.0,0.0,0.005,0.03,980,15,765,90,600
163,15.13,0.12,8.99,2.06,0.06,0.65,0.24,0.06,0.0,0.0,0.005,0.02,980,30,763,90,350
164,12.95,0.11,9.2,1.51,0.05,0.44,0.22,0.15,0.0,0.013,0.0,0.0,1050,30,650,90,500
165,12.9,0.08,9.04,1.0,0.09,0.55,0.22,0.06,0.0,0.0,0.005,0.0226,980,30,763,90,500
166,14.0,0.09,9.0,1.06,0.13,0.43,0.23,0.075,0.0,0.0,0.0,0.0036,1000,30,650,90,25
167,20.27,0.11,9.0,1.5,0.05,0.45,0.2,0.15,0.0,0.015,0.03,0.003,1050,30,750,90,500
168,15.3,0.099,7.88,1.78,0.1,0.45,0.19,0.093,0.0,0.0,0.001,0.0098,1040,40,750,60,350
169,16.0,0.092,8.87,1.71,0.01,0.28,0.19,0.002,0.0,0.0,0.0,0.0,1050,30,750,90,600
170,21.6,0.12,8.5,1.5,0.0,0.51,0.25,0.1,0.0,0.0,0.0,0.0067,980,45,740,90,25
171,15.63,0.12,8.99,2.06,0.06,0.65,0.24,0.06,0.0,0.0,0.005,0.02,980,30,763,90,500
172,19.6,0.11,9.4,1.35,0.05,0.46,0.22,0.071,0.0,0.006,0.0,0.0023,1050,30,750,90,600
173,20.5,0.12,9.11,1.52,0.03,0.41,0.19,0.2,0.0,0.0,0.0,0.002,1000,40,740,90,50
174,13.82,0.11,9.2,1.51,0.06,0.45,0.22,0.15,0.0,0.015,0.039,0.0,1050,30,650,90,500
175,18.0,0.12,9.11,1.52,0.03,0.41,0.19,0.2,0.0,0.0,0.0,0.002,1000,40,740,90,150
176,12.8,0.1,9.1,1.49,0.05,0.46,0.22,0.15,0.002,0.001,0.0,0.0032,1050,30,750,90,300
177,22.3,0.11,9.2,1.5,0.05,0.45,0.22,0.15,0.013,0.043,0.0,0.0157,1050,30,750,90,25
178,17.4,0.12,8.99,2.06,0.06,0.65,0.24,0.06,0.0,0.0,0.005,0.02,980,30,763,90,25
