Repository: Mat-Design-Yu/DSMR

# DSMR
An AI Framework for Exploring Algorithm and Data Combinations with Efficiency-Accuracy Trade-offs

The primary goal of DSMR is to assess the importance of each row in the data matrix (i.e., each sample) and to provide materials scientists with the optimal combination of data subsets and models. 
Abstract：Machine learning models demonstrate remarkable capabilities in predicting properties of novel material. The optimal model can theoretically be obtained through an exhaustive search of data subsets, algorithms, and hyperparameters. However, the fundamental challenge lies in identifying the most efficient pathway through this immense search space. In this paper, we address this challenge by proposing an active learning-based exploration framework (DSMR), where the Data Screening (DS) module employs a "leave-one-out" strategy to dynamically refine the dataset through iterative elimination and addition of samples, while the Model Retrieval (MR) module integrates Bayesian optimization with hyperparameter exploration. The framework can achieve an ideal balance between computational efficiency and predictive accuracy, allowing for deeper exploration of data information. Systematic validation studies were conducted across two distinct sets each of classification and regression data. Superior models were obtained within 10 iterative cycles for all cases, achieving a 5-10% improvement compared to state-of-the-art results in current literature. Furthermore, the framework effectively utilizes newly added data to obtain enhanced models while featuring low-code implementation and user-friendly characteristics, making it a promising tool for materials design.

Key words： Active learning, Data enhancement, Model retrieval

File: 04 Examples/Regression/Ma-TE/Regression-addition/results/10 Split/10 Split.csv
Index,TE ,C,Cr,W,Si,Mn,V,Ta,Zr,Y,Ti,N,NT ,Nt ,TT ,Tt ,Ttest 
1,13.5,0.1,9.1,1.49,0.06,0.44,0.22,0.15,0.002,0.011,0.0,0.0031,1050,30,750,90,300
2,27.31,0.11,9.2,1.5,0.05,0.45,0.22,0.15,0.013,0.043,0.0,0.0157,1050,30,750,90,650
3,24.87,0.11,9.3,1.51,0.06,0.45,0.21,0.15,0.0,0.014,0.008,0.0,1050,30,650,90,650
4,23.9,0.11,9.2,1.51,0.06,0.45,0.22,0.15,0.0,0.015,0.039,0.0,1050,30,650,90,25
5,20.3,0.11,9.0,1.5,0.05,0.45,0.2,0.15,0.0,0.015,0.0,0.0028,1050,30,750,90,600
6,28.0,0.1,9.2,1.5,0.05,0.44,0.22,0.15,0.0,0.014,0.025,0.0,1050,30,650,90,650
7,21.6,0.099,7.88,1.78,0.1,0.45,0.19,0.093,0.0,0.0,0.001,0.0098,1040,40,750,60,500
8,18.3,0.098,8.99,2.0,0.05,0.5,0.2,0.098,0.0,0.0,0.002,0.0149,1050,60,780,30,300
9,23.0,0.1,8.85,1.99,0.05,0.45,0.2,0.08,0.0,0.0,0.0,0.0231,1050,60,780,30,400
10,14.2,0.092,8.87,1.71,0.01,0.28,0.19,0.002,0.0,0.0,0.0,0.0,1050,30,750,90,200
11,13.6,0.11,9.3,1.51,0.06,0.45,0.22,0.15,0.0,0.046,0.0,0.0153,1050,30,650,90,600
12,28.0,0.099,7.88,1.78,0.1,0.45,0.19,0.093,0.0,0.0,0.001,0.0098,1040,40,750,60,600
13,15.3,0.099,7.88,1.78,0.1,0.45,0.19,0.093,0.0,0.0,0.001,0.0098,1040,40,750,60,350
14,13.68,0.126,9.03,1.39,0.06,0.56,0.24,0.06,0.0,0.0,0.005,0.03,980,30,763,90,400
15,24.1,0.11,8.7,1.0,0.0,0.44,0.19,0.1,0.0,0.0,0.0,0.0,980,27,760,90,600
16,19.7,0.099,7.88,1.78,0.1,0.45,0.19,0.093,0.0,0.0,0.001,0.0098,1040,40,750,60,25
17,20.27,0.11,9.0,1.5,0.05,0.45,0.2,0.15,0.0,0.015,0.03,0.003,1050,30,750,90,500
18,21.3,0.12,9.11,1.52,0.03,0.41,0.19,0.2,0.0,0.0,0.0,0.002,1000,40,740,90,500
19,15.0,0.12,8.91,1.44,0.0,0.49,0.2,0.15,0.0,0.0,0.0,0.0,980,30,760,90,500
20,23.51,0.1,9.2,1.5,0.05,0.44,0.22,0.15,0.0,0.014,0.025,0.0,1050,30,650,90,25
21,15.43,0.08,9.04,1.0,0.09,0.55,0.22,0.06,0.0,0.0,0.005,0.0226,980,30,763,90,100
22,23.6,0.1,9.1,1.49,0.05,0.46,0.22,0.15,0.002,0.001,0.0,0.0032,1050,30,750,90,25
23,42.37,0.12,8.84,2.05,0.77,0.51,0.24,0.11,0.0,0.0,0.0,0.0,1050,60,750,120,650
24,20.8,0.1,9.1,1.49,0.06,0.44,0.22,0.15,0.002,0.011,0.0,0.0031,1050,30,750,90,600
25,11.15,0.11,9.2,1.5,0.05,0.45,0.22,0.15,0.013,0.043,0.0,0.0157,1050,30,650,90,300
26,13.82,0.11,9.2,1.51,0.06,0.45,0.22,0.15,0.0,0.015,0.039,0.0,1050,30,650,90,500
27,14.36,0.1,9.2,1.5,0.05,0.44,0.22,0.15,0.0,0.014,0.025,0.0,1050,30,650,90,550
28,19.2,0.099,7.88,1.78,0.1,0.45,0.19,0.093,0.0,0.0,0.001,0.0098,1040,40,750,60,450
29,15.1,0.11,9.2,1.51,0.06,0.45,0.22,0.15,0.0,0.015,0.039,0.0,1050,30,650,90,550
30,15.8,0.11,9.0,1.5,0.05,0.45,0.2,0.15,0.0,0.015,0.0,0.0028,1050,30,750,90,500
31,18.0,0.11,9.3,1.51,0.06,0.45,0.21,0.15,0.0,0.014,0.008,0.0,1050,30,650,90,600
32,8.5,0.13,8.94,1.45,0.0,0.44,0.19,0.15,0.0,0.0,0.0,0.0,980,30,760,90,400
33,17.96,0.126,9.03,1.39,0.06,0.56,0.24,0.06,0.0,0.0,0.005,0.03,980,30,763,90,550
34,26.0,0.093,7.95,1.87,0.11,0.45,0.21,0.03,0.0,0.0,0.001,0.003,1040,40,750,60,25
35,14.35,0.12,8.99,2.06,0.06,0.65,0.24,0.06,0.0,0.0,0.005,0.02,980,30,763,90,400
36,23.5,0.11,9.4,1.35,0.05,0.46,0.22,0.071,0.0,0.006,0.0,0.0023,1050,30,750,90,650
37,22.1,0.096,8.97,2.01,0.05,0.49,0.2,0.14,0.0,0.0,0.002,0.0151,1050,60,780,30,25
38,17.0,0.12,9.11,1.52,0.03,0.41,0.19,0.2,0.0,0.0,0.0,0.002,1000,40,740,90,250
39,23.0,0.11,9.0,1.5,0.05,0.45,0.2,0.15,0.0,0.015,0.05,0.0029,1050,30,750,90,550
40,27.56,0.11,9.0,1.5,0.05,0.45,0.2,0.15,0.0,0.015,0.01,0.0027,1050,30,750,90,25
41,22.6,0.11,9.0,1.5,0.05,0.45,0.2,0.15,0.0,0.015,0.0,0.0028,1050,30,750,90,650
42,18.6,0.11,9.2,1.5,0.05,0.45,0.22,0.14,0.003,0.005,0.0,0.0034,1050,30,750,90,600
43,15.13,0.12,8.99,2.06,0.06,0.65,0.24,0.06,0.0,0.0,0.005,0.02,980,30,763,90,350
44,20.2,0.11,8.7,1.0,0.0,0.44,0.19,0.1,0.0,0.0,0.0,0.0,980,27,760,90,500
45,31.34,0.12,8.84,2.05,0.77,0.51,0.24,0.11,0.0,0.0,0.0,0.0,1050,60,750,120,550
46,25.0,0.11,9.2,1.5,0.05,0.45,0.22,0.15,0.0,0.255,0.093,0.0157,1100,30,740,90,650
47,17.0,0.12,8.91,1.44,0.0,0.49,0.2,0.15,0.0,0.0,0.0,0.0,980,30,760,90,400
48,18.87,0.1,9.0,1.5,0.0,0.45,0.2,0.15,0.0,0.2,0.0,0.0,980,30,760,90,500
49,16.1,0.1,9.1,1.49,0.06,0.44,0.22,0.15,0.002,0.011,0.0,0.0031,1050,30,750,90,500
50,14.68,0.126,9.03,1.39,0.06,0.56,0.24,0.06,0.0,0.0,0.005,0.03,980,30,763,90,500
51,12.32,0.126,9.03,1.39,0.06,0.56,0.24,0.06,0.0,0.0,0.005,0.03,980,30,763,90,350
52,25.5,0.11,9.4,1.35,0.05,0.45,0.22,0.071,0.0,0.071,0.0,0.0022,1050,30,750,90,600
53,12.35,0.11,9.3,1.51,0.06,0.45,0.21,0.15,0.0,0.014,0.008,0.0,1050,30,650,90,500
54,25.0,0.11,9.0,1.5,0.05,0.45,0.2,0.15,0.0,0.015,0.0,0.0028,1050,30,750,90,25
55,25.6,0.11,9.4,1.35,0.05,0.45,0.21,0.073,0.0,0.036,0.0,0.0022,1050,30,750,90,650
56,14.6,0.1,8.72,2.09,0.23,0.43,0.23,0.07,0.0,0.0,0.0,0.0,1050,60,750,120,325
57,22.9,0.09,8.8,1.02,0.13,0.44,0.21,0.089,0.0,0.0,0.014,0.002,1000,30,760,90,25
58,11.6,0.13,8.94,1.45,0.0,0.44,0.19,0.15,0.0,0.0,0.0,0.0,980,30,760,90,500
59,27.43,0.11,9.0,1.5,0.05,0.45,0.2,0.15,0.0,0.015,0.03,0.003,1050,30,750,90,650
60,28.36,0.12,8.84,2.05,0.77,0.51,0.24,0.11,0.0,0.0,0.0,0.0,1050,60,750,120,500
61,15.0,0.1,9.3,0.93,0.11,0.4,0.22,0.094,0.0,0.0,0.0,0.002,1000,60,750,120,25
62,16.1,0.11,9.2,1.5,0.05,0.45,0.22,0.15,0.013,0.043,0.0,0.0157,1050,30,650,90,600
63,12.3,0.1,8.72,2.09,0.23,0.43,0.23,0.07,0.0,0.0,0.0,0.0,1050,30,750,60,25
64,19.6,0.12,8.99,2.06,0.06,0.65,0.24,0.06,0.0,0.0,0.005,0.02,980,30,763,90,600
65,14.1,0.126,9.03,1.39,0.06,0.56,0.24,0.06,0.0,0.0,0.005,0.03,980,30,763,90,450
66,38.47,0.12,8.84,2.05,0.77,0.51,0.24,0.11,0.0,0.0,0.0,0.0,1050,60,750,120,600
67,14.2,0.126,9.03,1.39,0.06,0.56,0.24,0.06,0.0,0.0,0.005,0.03,980,30,763,90,300
68,25.5,0.11,9.2,1.51,0.06,0.45,0.22,0.15,0.0,0.015,0.039,0.0,1050,30,650,90,650
69,15.9,0.12,8.93,1.07,0.06,0.47,0.2,0.14,0.0,0.0,0.009,0.018,980,27,760,90,25
70,18.11,0.126,9.03,1.39,0.06,0.56,0.24,0.06,0.0,0.0,0.005,0.03,980,30,763,90,100
71,30.3,0.12,8.79,2.01,0.22,0.52,0.24,0.11,0.0,0.0,0.0,0.0,1050,60,750,120,600
72,28.0,0.11,9.0,1.5,0.05,0.45,0.2,0.15,0.0,0.015,0.05,0.0029,1050,30,750,90,650
73,21.9,0.096,8.97,2.01,0.051,0.5,0.2,0.14,0.0,0.0,0.048,0.0152,1050,60,800,30,25
74,17.2,0.126,9.03,1.39,0.06,0.56,0.24,0.06,0.0,0.0,0.005,0.03,980,15,765,90,25
75,14.7,0.11,9.2,1.51,0.05,0.44,0.22,0.15,0.0,0.013,0.0,0.0,1050,30,650,90,600
76,31.4,0.11,9.0,1.5,0.05,0.45,0.2,0.15,0.0,0.015,0.05,0.0029,1050,30,750,90,25
77,13.0,0.1,9.3,0.93,0.11,0.4,0.22,0.094,0.0,0.0,0.0,0.002,1000,60,650,120,25
78,17.35,0.11,9.0,1.5,0.05,0.45,0.2,0.15,0.0,0.015,0.0,0.0028,1050,30,750,90,550
79,16.3,0.1,9.1,1.49,0.05,0.46,0.22,0.15,0.002,0.001,0.0,0.0032,1050,30,750,90,550
80,22.0,0.11,9.0,1.5,0.05,0.45,0.2,0.15,0.0,0.015,0.03,0.003,1050,30,750,90,550
81,22.8,0.126,9.03,1.39,0.06,0.56,0.24,0.06,0.0,0.0,0.005,0.03,980,15,765,90,600
82,23.0,0.1,9.3,0.95,0.13,0.41,0.23,0.0,0.0,0.0,0.056,0.002,1000,60,750,120,25
83,15.7,0.092,8.87,1.71,0.01,0.28,0.19,0.002,0.0,0.0,0.0,0.0,1050,30,750,90,25
84,23.6,0.11,9.3,1.51,0.06,0.45,0.22,0.15,0.0,0.253,0.0,0.0153,1100,30,740,90,650
85,21.6,0.12,8.5,1.5,0.0,0.51,0.25,0.1,0.0,0.0,0.0,0.0067,980,45,740,90,25
86,14.0,0.09,9.0,1.06,0.13,0.43,0.23,0.075,0.0,0.0,0.0,0.0036,1000,30,650,90,25
87,18.0,0.09,8.8,1.02,0.13,0.44,0.21,0.089,0.0,0.0,0.014,0.002,1000,30,700,90,25
88,14.7,0.11,9.0,1.5,0.05,0.45,0.2,0.15,0.0,0.015,0.0,0.0028,1050,30,750,90,300
89,17.4,0.12,8.99,2.06,0.06,0.65,0.24,0.06,0.0,0.0,0.005,0.02,980,30,763,90,25
90,27.0,0.099,7.88,1.78,0.1,0.45,0.19,0.093,0.0,0.0,0.001,0.0098,1040,40,750,60,550
91,13.66,0.11,9.2,1.51,0.05,0.44,0.22,0.15,0.0,0.013,0.0,0.0,1050,30,650,90,550
92,22.4,0.09,7.71,1.95,0.11,0.16,0.16,0.02,0.0,0.0,0.0,0.006,1040,30,750,60,25
93,20.12,0.11,9.3,1.51,0.06,0.45,0.22,0.15,0.0,0.046,0.0,0.0153,1050,30,750,90,600
94,12.2,0.08,9.04,1.0,0.09,0.55,0.22,0.06,0.0,0.0,0.005,0.0226,980,30,763,90,400
95,23.3,0.1,8.74,0.94,0.09,0.23,0.18,0.06,0.009,0.0,0.005,0.004,1000,40,750,70,25
96,13.0,0.11,9.3,1.51,0.06,0.45,0.21,0.15,0.0,0.014,0.008,0.0,1050,30,650,90,550
97,17.5,0.098,8.99,2.0,0.05,0.5,0.2,0.098,0.0,0.0,0.002,0.0149,1050,60,780,30,500
98,34.0,0.11,8.86,2.07,0.05,0.5,0.24,0.11,0.0,0.0,0.0,0.0,1050,60,750,120,650
99,14.0,0.12,8.91,2.03,0.01,0.01,0.26,0.069,0.0,0.0,0.05,0.0,1050,30,750,60,25
100,11.95,0.09,7.87,1.98,0.07,0.1,0.19,0.03,0.0,0.0,0.04,0.007,1040,38,750,60,25
101,22.3,0.11,9.2,1.5,0.05,0.45,0.22,0.15,0.013,0.043,0.0,0.0157,1050,30,750,90,25
102,12.9,0.08,9.04,1.0,0.09,0.55,0.22,0.06,0.0,0.0,0.005,0.0226,980,30,763,90,500
103,20.5,0.12,9.11,1.52,0.03,0.41,0.19,0.2,0.0,0.0,0.0,0.002,1000,40,740,90,50
104,16.3,0.099,7.88,1.78,0.1,0.45,0.19,0.093,0.0,0.0,0.001,0.0098,1040,40,750,60,250
105,16.47,0.11,9.2,1.5,0.05,0.45,0.22,0.14,0.003,0.005,0.0,0.0034,1050,30,750,90,550
106,13.2,0.126,9.03,1.39,0.06,0.56,0.24,0.06,0.0,0.0,0.005,0.03,980,15,765,90,400
107,21.5,0.11,9.4,1.35,0.05,0.45,0.22,0.071,0.0,0.071,0.0,0.0022,1050,30,750,90,300
108,21.2,0.11,9.0,1.5,0.05,0.45,0.2,0.15,0.0,0.015,0.01,0.0027,1050,30,750,90,600
109,13.5,0.11,9.2,1.5,0.05,0.45,0.22,0.15,0.013,0.043,0.0,0.0157,1050,30,650,90,500
110,13.0,0.11,9.2,1.5,0.05,0.45,0.22,0.14,0.003,0.005,0.0,0.0034,1050,30,750,90,300
111,17.0,0.12,9.11,1.52,0.03,0.41,0.19,0.2,0.0,0.0,0.0,0.002,1000,40,740,90,300
112,14.6,0.12,8.99,2.06,0.06,0.65,0.24,0.06,0.0,0.0,0.005,0.02,980,30,763,90,300
113,20.3,0.11,9.0,1.5,0.05,0.45,0.2,0.15,0.0,0.015,0.05,0.0029,1050,30,750,90,300
114,21.0,0.1,9.0,1.5,0.0,0.45,0.2,0.15,0.0,0.2,0.0,0.0,980,30,760,90,25
115,27.0,0.1,8.85,1.99,0.05,0.45,0.2,0.08,0.0,0.0,0.0,0.0231,1050,60,780,30,600
116,22.3,0.11,9.2,1.48,0.05,0.46,0.22,0.14,0.0,0.0,0.0,0.0154,1100,30,740,90,650
117,14.2,0.126,9.03,1.39,0.06,0.56,0.24,0.06,0.0,0.0,0.005,0.03,980,15,765,90,300
118,27.6,0.1,8.85,1.99,0.05,0.45,0.2,0.08,0.0,0.0,0.0,0.0231,1050,60,780,60,25
119,17.3,0.099,7.88,1.78,0.1,0.45,0.19,0.093,0.0,0.0,0.001,0.0098,1040,40,750,60,200
120,19.6,0.11,9.4,1.35,0.05,0.46,0.22,0.071,0.0,0.006,0.0,0.0023,1050,30,750,90,600
121,16.5,0.11,9.2,1.5,0.05,0.45,0.22,0.15,0.013,0.043,0.0,0.0157,1050,30,650,90,25
122,13.0,0.1,9.2,1.5,0.05,0.44,0.22,0.15,0.0,0.014,0.025,0.0,1050,30,650,90,500
123,15.63,0.12,8.99,2.06,0.06,0.65,0.24,0.06,0.0,0.0,0.005,0.02,980,30,763,90,500
124,18.0,0.12,9.11,1.52,0.03,0.41,0.19,0.2,0.0,0.0,0.0,0.002,1000,40,740,90,400
125,12.8,0.1,9.1,1.49,0.05,0.46,0.22,0.15,0.002,0.001,0.0,0.0032,1050,30,750,90,300
126,15.4,0.09,9.0,2.0,0.09,0.5,0.18,0.09,0.0,0.0,0.0,0.0,1030,30,750,60,25
127,18.0,0.11,9.0,1.5,0.05,0.45,0.2,0.15,0.0,0.015,0.01,0.0027,1050,30,750,90,550
128,22.0,0.097,8.99,2.01,0.049,0.5,0.2,0.1,0.0,0.0,0.002,0.015,1050,60,780,30,25
129,18.1,0.12,8.91,1.08,0.04,0.48,0.2,0.14,0.0,0.0,0.006,0.02,980,30,760,90,25
130,14.85,0.11,9.2,1.51,0.06,0.45,0.22,0.15,0.0,0.015,0.039,0.0,1050,30,650,90,300
131,15.6,0.1,8.92,2.02,0.01,0.01,0.26,0.069,0.0,0.0,0.04,0.0,1050,30,750,60,25
132,13.85,0.08,9.04,1.0,0.09,0.55,0.22,0.06,0.0,0.0,0.005,0.0226,980,30,763,90,300
133,14.8,0.09,9.0,1.98,0.0,0.49,0.2,0.083,0.0,0.0,0.0,0.015,1050,60,780,60,25
134,29.37,0.11,9.0,1.5,0.05,0.45,0.2,0.15,0.0,0.015,0.03,0.003,1050,30,750,90,25
135,18.0,0.12,8.95,2.01,0.23,0.51,0.24,0.0,0.0,0.0,0.01,0.0,1040,60,760,60,25
136,18.0,0.09,9.0,1.98,0.0,0.49,0.2,0.083,0.0,0.0,0.0,0.015,1050,60,780,60,600
137,20.0,0.09,9.0,1.98,0.0,0.49,0.2,0.083,0.0,0.0,0.0,0.015,1050,60,780,60,500
138,13.44,0.11,9.2,1.51,0.05,0.44,0.22,0.15,0.0,0.013,0.0,0.0,1050,30,650,90,300
139,16.7,0.11,9.4,1.35,0.05,0.45,0.21,0.073,0.0,0.036,0.0,0.0022,1050,30,750,90,300
140,17.6,0.1,9.1,1.49,0.06,0.44,0.22,0.15,0.002,0.011,0.0,0.0031,1050,30,750,90,550
141,16.0,0.12,9.11,1.52,0.03,0.41,0.19,0.2,0.0,0.0,0.0,0.002,1000,40,740,90,350
142,12.63,0.11,9.3,1.51,0.06,0.45,0.21,0.15,0.0,0.014,0.008,0.0,1050,30,650,90,300
143,24.0,0.11,9.0,1.5,0.05,0.45,0.2,0.15,0.0,0.015,0.01,0.0027,1050,30,750,90,650
144,24.7,0.11,9.0,1.5,0.05,0.45,0.2,0.15,0.0,0.015,0.03,0.003,1050,30,750,90,600
145,18.24,0.12,8.99,2.06,0.06,0.65,0.24,0.06,0.0,0.0,0.005,0.02,980,30,763,90,550
146,19.36,0.11,9.0,1.5,0.05,0.45,0.2,0.15,0.0,0.015,0.03,0.003,1050,30,750,90,300
147,11.6,0.11,9.3,1.51,0.06,0.45,0.22,0.15,0.0,0.046,0.0,0.0153,1050,30,650,90,500
148,13.5,0.092,8.87,1.71,0.01,0.28,0.19,0.002,0.0,0.0,0.0,0.0,1050,30,750,90,500
149,27.6,0.11,9.4,1.35,0.05,0.45,0.22,0.071,0.0,0.071,0.0,0.0022,1050,30,750,90,650
150,14.8,0.097,8.99,2.01,0.049,0.5,0.2,0.1,0.0,0.0,0.002,0.015,1050,60,780,30,400
151,17.04,0.11,8.7,1.0,0.0,0.44,0.19,0.1,0.0,0.0,0.0,0.0,980,27,760,90,400
152,16.8,0.12,8.99,2.06,0.06,0.65,0.24,0.06,0.0,0.0,0.005,0.02,980,30,763,90,200
153,15.7,0.11,9.2,1.5,0.05,0.45,0.22,0.14,0.003,0.005,0.0,0.0034,1050,30,750,90,500
154,25.2,0.11,9.2,1.5,0.05,0.45,0.22,0.14,0.003,0.005,0.0,0.0034,1050,30,750,90,650
155,11.88,0.11,9.3,1.51,0.06,0.45,0.22,0.15,0.0,0.046,0.0,0.0153,1050,30,750,90,500
156,9.6,0.11,9.3,1.51,0.06,0.45,0.22,0.15,0.0,0.046,0.0,0.0153,1050,30,650,90,300
157,22.75,0.126,9.03,1.39,0.06,0.56,0.24,0.06,0.0,0.0,0.005,0.03,980,30,763,90,600
158,12.95,0.11,9.2,1.51,0.05,0.44,0.22,0.15,0.0,0.013,0.0,0.0,1050,30,650,90,500
159,17.6,0.09,7.87,1.98,0.07,0.1,0.19,0.03,0.0,0.0,0.004,0.007,1040,38,750,60,25
160,14.85,0.12,8.99,2.06,0.06,0.65,0.24,0.06,0.0,0.0,0.005,0.02,980,30,763,90,450
161,17.7,0.08,9.04,1.0,0.09,0.55,0.22,0.06,0.0,0.0,0.005,0.0226,980,30,763,90,550
162,14.2,0.12,8.99,2.06,0.06,0.65,0.24,0.06,0.0,0.0,0.005,0.02,980,30,763,90,250
163,20.0,0.098,8.99,2.0,0.05,0.5,0.2,0.098,0.0,0.0,0.002,0.0149,1050,60,780,30,600
164,22.1,0.11,9.2,1.51,0.05,0.44,0.22,0.15,0.0,0.013,0.0,0.0,1050,30,650,90,25
165,17.1,0.12,8.99,2.06,0.06,0.65,0.24,0.06,0.0,0.0,0.005,0.02,980,30,763,90,100
166,13.53,0.08,9.04,1.0,0.09,0.55,0.22,0.06,0.0,0.0,0.005,0.0226,980,30,763,90,250
167,21.0,0.097,8.99,2.01,0.049,0.5,0.2,0.1,0.0,0.0,0.002,0.015,1050,60,780,30,600
168,19.2,0.11,9.4,1.35,0.05,0.45,0.21,0.073,0.0,0.036,0.0,0.0022,1050,30,750,90,500
169,26.3,0.1,9.1,1.49,0.06,0.44,0.22,0.15,0.002,0.011,0.0,0.0031,1050,30,750,90,650
170,23.2,0.11,9.4,1.35,0.05,0.45,0.21,0.073,0.0,0.036,0.0,0.0022,1050,30,750,90,600
171,16.67,0.11,9.0,1.5,0.05,0.45,0.2,0.15,0.0,0.015,0.01,0.0027,1050,30,750,90,500
172,29.72,0.11,9.2,1.5,0.05,0.45,0.22,0.15,0.013,0.043,0.0,0.0157,1050,30,650,90,650
173,12.0,0.092,8.87,1.71,0.01,0.28,0.19,0.002,0.0,0.0,0.0,0.0,1050,30,750,90,400
174,18.0,0.12,9.11,1.52,0.03,0.41,0.19,0.2,0.0,0.0,0.0,0.002,1000,40,740,90,150
175,12.3,0.1,8.72,2.09,0.23,0.43,0.23,0.07,0.0,0.0,0.0,0.0,1050,30,750,60,25
176,20.0,0.12,9.11,1.52,0.03,0.41,0.19,0.2,0.0,0.0,0.0,0.002,1000,40,740,90,100
177,15.8,0.11,9.3,1.51,0.06,0.45,0.22,0.15,0.0,0.046,0.0,0.0153,1050,30,650,90,25
