Repository: Mat-Design-Yu/DSMR

# DSMR
An AI Framework for Exploring Algorithm and Data Combinations with Efficiency-Accuracy Trade-offs

The primary goal of DSMR is to assess the importance of each row in the data matrix (i.e., each sample) and to provide materials scientists with the optimal combination of data subsets and models. 
Abstract：Machine learning models demonstrate remarkable capabilities in predicting properties of novel material. The optimal model can theoretically be obtained through an exhaustive search of data subsets, algorithms, and hyperparameters. However, the fundamental challenge lies in identifying the most efficient pathway through this immense search space. In this paper, we address this challenge by proposing an active learning-based exploration framework (DSMR), where the Data Screening (DS) module employs a "leave-one-out" strategy to dynamically refine the dataset through iterative elimination and addition of samples, while the Model Retrieval (MR) module integrates Bayesian optimization with hyperparameter exploration. The framework can achieve an ideal balance between computational efficiency and predictive accuracy, allowing for deeper exploration of data information. Systematic validation studies were conducted across two distinct sets each of classification and regression data. Superior models were obtained within 10 iterative cycles for all cases, achieving a 5-10% improvement compared to state-of-the-art results in current literature. Furthermore, the framework effectively utilizes newly added data to obtain enhanced models while featuring low-code implementation and user-friendly characteristics, making it a promising tool for materials design.

Key words： Active learning, Data enhancement, Model retrieval

File: 04 Examples/Regression/Ma-TE/Regression-addition/results/4 Split/4 Split.csv
Index,TE ,C,Cr,W,Si,Mn,V,Ta,Zr,Y,Ti,N,NT ,Nt ,TT ,Tt ,Ttest 
1,27.6,0.1,8.85,1.99,0.05,0.45,0.2,0.08,0.0,0.0,0.0,0.0231,1050,60,780,60,25
2,21.6,0.12,8.5,1.5,0.0,0.51,0.25,0.1,0.0,0.0,0.0,0.0067,980,45,740,90,25
3,13.0,0.11,9.2,1.5,0.05,0.45,0.22,0.14,0.003,0.005,0.0,0.0034,1050,30,750,90,300
4,17.5,0.098,8.99,2.0,0.05,0.5,0.2,0.098,0.0,0.0,0.002,0.0149,1050,60,780,30,500
5,27.0,0.099,7.88,1.78,0.1,0.45,0.19,0.093,0.0,0.0,0.001,0.0098,1040,40,750,60,550
6,13.53,0.08,9.04,1.0,0.09,0.55,0.22,0.06,0.0,0.0,0.005,0.0226,980,30,763,90,250
7,28.36,0.12,8.84,2.05,0.77,0.51,0.24,0.11,0.0,0.0,0.0,0.0,1050,60,750,120,500
8,14.2,0.12,8.99,2.06,0.06,0.65,0.24,0.06,0.0,0.0,0.005,0.02,980,30,763,90,250
9,24.1,0.11,8.7,1.0,0.0,0.44,0.19,0.1,0.0,0.0,0.0,0.0,980,27,760,90,600
10,28.0,0.099,7.88,1.78,0.1,0.45,0.19,0.093,0.0,0.0,0.001,0.0098,1040,40,750,60,600
11,22.0,0.097,8.99,2.01,0.049,0.5,0.2,0.1,0.0,0.0,0.002,0.015,1050,60,780,30,25
12,12.95,0.11,9.2,1.51,0.05,0.44,0.22,0.15,0.0,0.013,0.0,0.0,1050,30,650,90,500
13,14.8,0.097,8.99,2.01,0.049,0.5,0.2,0.1,0.0,0.0,0.002,0.015,1050,60,780,30,400
14,23.5,0.11,9.4,1.35,0.05,0.46,0.22,0.071,0.0,0.006,0.0,0.0023,1050,30,750,90,650
15,22.3,0.11,9.2,1.48,0.05,0.46,0.22,0.14,0.0,0.0,0.0,0.0154,1100,30,740,90,650
16,11.88,0.11,9.3,1.51,0.06,0.45,0.22,0.15,0.0,0.046,0.0,0.0153,1050,30,750,90,500
17,16.3,0.1,9.1,1.49,0.05,0.46,0.22,0.15,0.002,0.001,0.0,0.0032,1050,30,750,90,550
18,18.11,0.126,9.03,1.39,0.06,0.56,0.24,0.06,0.0,0.0,0.005,0.03,980,30,763,90,100
19,21.3,0.12,9.11,1.52,0.03,0.41,0.19,0.2,0.0,0.0,0.0,0.002,1000,40,740,90,500
20,24.0,0.11,9.0,1.5,0.05,0.45,0.2,0.15,0.0,0.015,0.01,0.0027,1050,30,750,90,650
21,18.1,0.12,8.91,1.08,0.04,0.48,0.2,0.14,0.0,0.0,0.006,0.02,980,30,760,90,25
22,20.5,0.12,9.11,1.52,0.03,0.41,0.19,0.2,0.0,0.0,0.0,0.002,1000,40,740,90,50
23,15.1,0.11,9.2,1.51,0.06,0.45,0.22,0.15,0.0,0.015,0.039,0.0,1050,30,650,90,550
24,13.2,0.126,9.03,1.39,0.06,0.56,0.24,0.06,0.0,0.0,0.005,0.03,980,15,765,90,400
25,17.4,0.12,8.99,2.06,0.06,0.65,0.24,0.06,0.0,0.0,0.005,0.02,980,30,763,90,25
26,15.6,0.1,8.92,2.02,0.01,0.01,0.26,0.069,0.0,0.0,0.04,0.0,1050,30,750,60,25
27,16.1,0.11,9.2,1.5,0.05,0.45,0.22,0.15,0.013,0.043,0.0,0.0157,1050,30,650,90,600
28,28.0,0.11,9.0,1.5,0.05,0.45,0.2,0.15,0.0,0.015,0.05,0.0029,1050,30,750,90,650
29,17.96,0.126,9.03,1.39,0.06,0.56,0.24,0.06,0.0,0.0,0.005,0.03,980,30,763,90,550
30,12.8,0.1,9.1,1.49,0.05,0.46,0.22,0.15,0.002,0.001,0.0,0.0032,1050,30,750,90,300
31,23.3,0.1,8.74,0.94,0.09,0.23,0.18,0.06,0.009,0.0,0.005,0.004,1000,40,750,70,25
32,16.47,0.11,9.2,1.5,0.05,0.45,0.22,0.14,0.003,0.005,0.0,0.0034,1050,30,750,90,550
33,16.5,0.11,9.2,1.5,0.05,0.45,0.22,0.15,0.013,0.043,0.0,0.0157,1050,30,650,90,25
34,22.4,0.09,7.71,1.95,0.11,0.16,0.16,0.02,0.0,0.0,0.0,0.006,1040,30,750,60,25
35,25.5,0.11,9.4,1.35,0.05,0.45,0.22,0.071,0.0,0.071,0.0,0.0022,1050,30,750,90,600
36,21.5,0.11,9.4,1.35,0.05,0.45,0.22,0.071,0.0,0.071,0.0,0.0022,1050,30,750,90,300
37,11.15,0.11,9.2,1.5,0.05,0.45,0.22,0.15,0.013,0.043,0.0,0.0157,1050,30,650,90,300
38,22.0,0.11,9.0,1.5,0.05,0.45,0.2,0.15,0.0,0.015,0.03,0.003,1050,30,750,90,550
39,14.6,0.12,8.99,2.06,0.06,0.65,0.24,0.06,0.0,0.0,0.005,0.02,980,30,763,90,300
40,24.0,0.11,9.2,1.48,0.05,0.46,0.22,0.14,0.0,0.0,0.0,0.0154,1100,30,740,90,25
41,18.6,0.11,9.2,1.5,0.05,0.45,0.22,0.14,0.003,0.005,0.0,0.0034,1050,30,750,90,600
42,16.67,0.11,9.0,1.5,0.05,0.45,0.2,0.15,0.0,0.015,0.01,0.0027,1050,30,750,90,500
43,16.3,0.099,7.88,1.78,0.1,0.45,0.19,0.093,0.0,0.0,0.001,0.0098,1040,40,750,60,250
44,17.2,0.126,9.03,1.39,0.06,0.56,0.24,0.06,0.0,0.0,0.005,0.03,980,15,765,90,25
45,16.1,0.1,9.1,1.49,0.06,0.44,0.22,0.15,0.002,0.011,0.0,0.0031,1050,30,750,90,500
46,12.35,0.11,9.3,1.51,0.06,0.45,0.21,0.15,0.0,0.014,0.008,0.0,1050,30,650,90,500
47,23.0,0.12,8.84,2.05,0.77,0.51,0.24,0.11,0.0,0.0,0.0,0.0,1050,60,750,120,25
48,17.6,0.1,9.1,1.49,0.06,0.44,0.22,0.15,0.002,0.011,0.0,0.0031,1050,30,750,90,550
49,12.0,0.092,8.87,1.71,0.01,0.28,0.19,0.002,0.0,0.0,0.0,0.0,1050,30,750,90,400
50,14.0,0.12,8.91,2.03,0.01,0.01,0.26,0.069,0.0,0.0,0.05,0.0,1050,30,750,60,25
51,26.3,0.1,9.1,1.49,0.06,0.44,0.22,0.15,0.002,0.011,0.0,0.0031,1050,30,750,90,650
52,34.0,0.11,8.86,2.07,0.05,0.5,0.24,0.11,0.0,0.0,0.0,0.0,1050,60,750,120,650
53,15.43,0.08,9.04,1.0,0.09,0.55,0.22,0.06,0.0,0.0,0.005,0.0226,980,30,763,90,100
54,13.5,0.092,8.87,1.71,0.01,0.28,0.19,0.002,0.0,0.0,0.0,0.0,1050,30,750,90,500
55,31.4,0.11,9.0,1.5,0.05,0.45,0.2,0.15,0.0,0.015,0.05,0.0029,1050,30,750,90,25
56,21.0,0.097,8.99,2.01,0.049,0.5,0.2,0.1,0.0,0.0,0.002,0.015,1050,60,780,30,600
57,19.36,0.11,9.0,1.5,0.05,0.45,0.2,0.15,0.0,0.015,0.03,0.003,1050,30,750,90,300
58,15.7,0.092,8.87,1.71,0.01,0.28,0.19,0.002,0.0,0.0,0.0,0.0,1050,30,750,90,25
59,13.66,0.11,9.2,1.51,0.05,0.44,0.22,0.15,0.0,0.013,0.0,0.0,1050,30,650,90,550
60,27.6,0.11,9.4,1.35,0.05,0.45,0.22,0.071,0.0,0.071,0.0,0.0022,1050,30,750,90,650
61,21.6,0.099,7.88,1.78,0.1,0.45,0.19,0.093,0.0,0.0,0.001,0.0098,1040,40,750,60,500
62,14.7,0.11,9.0,1.5,0.05,0.45,0.2,0.15,0.0,0.015,0.0,0.0028,1050,30,750,90,300
63,17.6,0.09,7.87,1.98,0.07,0.1,0.19,0.03,0.0,0.0,0.004,0.007,1040,38,750,60,25
64,22.1,0.096,8.97,2.01,0.05,0.49,0.2,0.14,0.0,0.0,0.002,0.0151,1050,60,780,30,25
65,22.75,0.126,9.03,1.39,0.06,0.56,0.24,0.06,0.0,0.0,0.005,0.03,980,30,763,90,600
66,27.56,0.11,9.0,1.5,0.05,0.45,0.2,0.15,0.0,0.015,0.01,0.0027,1050,30,750,90,25
67,20.0,0.09,9.0,1.98,0.0,0.49,0.2,0.083,0.0,0.0,0.0,0.015,1050,60,780,60,500
68,22.8,0.126,9.03,1.39,0.06,0.56,0.24,0.06,0.0,0.0,0.005,0.03,980,15,765,90,600
69,12.7,0.13,8.94,1.45,0.0,0.44,0.19,0.15,0.0,0.0,0.0,0.0,980,30,760,90,550
70,27.0,0.1,9.0,1.5,0.0,0.45,0.2,0.15,0.0,0.2,0.0,0.0,980,30,760,90,600
71,13.82,0.11,9.2,1.51,0.06,0.45,0.22,0.15,0.0,0.015,0.039,0.0,1050,30,650,90,500
72,15.9,0.12,8.93,1.07,0.06,0.47,0.2,0.14,0.0,0.0,0.009,0.018,980,27,760,90,25
73,13.85,0.08,9.04,1.0,0.09,0.55,0.22,0.06,0.0,0.0,0.005,0.0226,980,30,763,90,300
74,13.5,0.1,9.1,1.49,0.06,0.44,0.22,0.15,0.002,0.011,0.0,0.0031,1050,30,750,90,300
75,20.12,0.11,9.3,1.51,0.06,0.45,0.22,0.15,0.0,0.046,0.0,0.0153,1050,30,750,90,600
76,18.0,0.12,8.95,2.01,0.23,0.51,0.24,0.0,0.0,0.0,0.01,0.0,1040,60,760,60,25
77,13.6,0.11,9.3,1.51,0.06,0.45,0.22,0.15,0.0,0.046,0.0,0.0153,1050,30,650,90,600
78,20.8,0.1,9.1,1.49,0.06,0.44,0.22,0.15,0.002,0.011,0.0,0.0031,1050,30,750,90,600
79,23.0,0.11,9.0,1.5,0.05,0.45,0.2,0.15,0.0,0.015,0.05,0.0029,1050,30,750,90,550
80,27.0,0.1,8.85,1.99,0.05,0.45,0.2,0.08,0.0,0.0,0.0,0.0231,1050,60,780,30,600
81,15.0,0.1,9.3,0.93,0.11,0.4,0.22,0.094,0.0,0.0,0.0,0.002,1000,60,750,120,25
82,42.37,0.12,8.84,2.05,0.77,0.51,0.24,0.11,0.0,0.0,0.0,0.0,1050,60,750,120,650
83,21.0,0.1,9.0,1.5,0.0,0.45,0.2,0.15,0.0,0.2,0.0,0.0,980,30,760,90,25
84,17.3,0.099,7.88,1.78,0.1,0.45,0.19,0.093,0.0,0.0,0.001,0.0098,1040,40,750,60,200
85,12.9,0.08,9.04,1.0,0.09,0.55,0.22,0.06,0.0,0.0,0.005,0.0226,980,30,763,90,500
86,29.37,0.11,9.0,1.5,0.05,0.45,0.2,0.15,0.0,0.015,0.03,0.003,1050,30,750,90,25
87,14.85,0.11,9.2,1.51,0.06,0.45,0.22,0.15,0.0,0.015,0.039,0.0,1050,30,650,90,300
88,14.7,0.11,9.2,1.51,0.05,0.44,0.22,0.15,0.0,0.013,0.0,0.0,1050,30,650,90,600
89,14.68,0.126,9.03,1.39,0.06,0.56,0.24,0.06,0.0,0.0,0.005,0.03,980,30,763,90,500
90,18.24,0.12,8.99,2.06,0.06,0.65,0.24,0.06,0.0,0.0,0.005,0.02,980,30,763,90,550
91,19.2,0.11,9.4,1.35,0.05,0.45,0.21,0.073,0.0,0.036,0.0,0.0022,1050,30,750,90,500
92,18.0,0.11,9.0,1.5,0.05,0.45,0.2,0.15,0.0,0.015,0.01,0.0027,1050,30,750,90,550
93,17.7,0.08,9.04,1.0,0.09,0.55,0.22,0.06,0.0,0.0,0.005,0.0226,980,30,763,90,550
94,12.3,0.1,8.72,2.09,0.23,0.43,0.23,0.07,0.0,0.0,0.0,0.0,1050,30,750,60,25
95,11.6,0.13,8.94,1.45,0.0,0.44,0.19,0.15,0.0,0.0,0.0,0.0,980,30,760,90,500
96,19.2,0.099,7.88,1.78,0.1,0.45,0.19,0.093,0.0,0.0,0.001,0.0098,1040,40,750,60,450
97,21.9,0.096,8.97,2.01,0.051,0.5,0.2,0.14,0.0,0.0,0.048,0.0152,1050,60,800,30,25
98,25.0,0.11,9.0,1.5,0.05,0.45,0.2,0.15,0.0,0.015,0.0,0.0028,1050,30,750,90,25
99,24.7,0.11,9.0,1.5,0.05,0.45,0.2,0.15,0.0,0.015,0.03,0.003,1050,30,750,90,600
100,22.6,0.11,9.0,1.5,0.05,0.45,0.2,0.15,0.0,0.015,0.0,0.0028,1050,30,750,90,650
101,14.6,0.126,9.03,1.39,0.06,0.56,0.24,0.06,0.0,0.0,0.005,0.03,980,15,765,90,500
102,15.7,0.11,9.2,1.5,0.05,0.45,0.22,0.14,0.003,0.005,0.0,0.0034,1050,30,750,90,500
103,14.2,0.126,9.03,1.39,0.06,0.56,0.24,0.06,0.0,0.0,0.005,0.03,980,30,763,90,300
104,18.0,0.12,9.11,1.52,0.03,0.41,0.19,0.2,0.0,0.0,0.0,0.002,1000,40,740,90,400
105,18.3,0.098,8.99,2.0,0.05,0.5,0.2,0.098,0.0,0.0,0.002,0.0149,1050,60,780,30,300
106,11.6,0.11,9.3,1.51,0.06,0.45,0.22,0.15,0.0,0.046,0.0,0.0153,1050,30,650,90,500
107,26.0,0.093,7.95,1.87,0.11,0.45,0.21,0.03,0.0,0.0,0.001,0.003,1040,40,750,60,25
108,15.13,0.12,8.99,2.06,0.06,0.65,0.24,0.06,0.0,0.0,0.005,0.02,980,30,763,90,350
109,14.2,0.126,9.03,1.39,0.06,0.56,0.24,0.06,0.0,0.0,0.005,0.03,980,15,765,90,300
110,12.3,0.1,8.72,2.09,0.23,0.43,0.23,0.07,0.0,0.0,0.0,0.0,1050,30,750,60,25
111,18.87,0.1,9.0,1.5,0.0,0.45,0.2,0.15,0.0,0.2,0.0,0.0,980,30,760,90,500
112,18.0,0.12,9.11,1.52,0.03,0.41,0.19,0.2,0.0,0.0,0.0,0.002,1000,40,740,90,150
113,18.0,0.09,8.8,1.02,0.13,0.44,0.21,0.089,0.0,0.0,0.014,0.002,1000,30,700,90,25
114,31.34,0.12,8.84,2.05,0.77,0.51,0.24,0.11,0.0,0.0,0.0,0.0,1050,60,750,120,550
115,11.95,0.09,7.87,1.98,0.07,0.1,0.19,0.03,0.0,0.0,0.04,0.007,1040,38,750,60,25
116,17.35,0.11,9.0,1.5,0.05,0.45,0.2,0.15,0.0,0.015,0.0,0.0028,1050,30,750,90,550
117,19.6,0.11,9.4,1.35,0.05,0.46,0.22,0.071,0.0,0.006,0.0,0.0023,1050,30,750,90,600
118,23.6,0.1,9.1,1.49,0.05,0.46,0.22,0.15,0.002,0.001,0.0,0.0032,1050,30,750,90,25
119,24.87,0.11,9.3,1.51,0.06,0.45,0.21,0.15,0.0,0.014,0.008,0.0,1050,30,650,90,650
120,15.3,0.099,7.88,1.78,0.1,0.45,0.19,0.093,0.0,0.0,0.001,0.0098,1040,40,750,60,350
121,15.8,0.11,9.3,1.51,0.06,0.45,0.22,0.15,0.0,0.046,0.0,0.0153,1050,30,650,90,25
122,14.8,0.09,9.0,1.98,0.0,0.49,0.2,0.083,0.0,0.0,0.0,0.015,1050,60,780,60,25
123,23.2,0.11,9.4,1.35,0.05,0.45,0.22,0.071,0.0,0.071,0.0,0.0022,1050,30,750,90,25
124,14.1,0.126,9.03,1.39,0.06,0.56,0.24,0.06,0.0,0.0,0.005,0.03,980,30,763,90,450
125,13.0,0.1,9.3,0.93,0.11,0.4,0.22,0.094,0.0,0.0,0.0,0.002,1000,60,650,120,25
126,38.47,0.12,8.84,2.05,0.77,0.51,0.24,0.11,0.0,0.0,0.0,0.0,1050,60,750,120,600
127,23.0,0.1,8.85,1.99,0.05,0.45,0.2,0.08,0.0,0.0,0.0,0.0231,1050,60,780,30,400
128,17.0,0.12,9.11,1.52,0.03,0.41,0.19,0.2,0.0,0.0,0.0,0.002,1000,40,740,90,300
129,8.5,0.13,8.94,1.45,0.0,0.44,0.19,0.15,0.0,0.0,0.0,0.0,980,30,760,90,400
130,16.7,0.11,9.4,1.35,0.05,0.45,0.21,0.073,0.0,0.036,0.0,0.0022,1050,30,750,90,300
131,23.9,0.11,9.2,1.51,0.06,0.45,0.22,0.15,0.0,0.015,0.039,0.0,1050,30,650,90,25
132,13.68,0.126,9.03,1.39,0.06,0.56,0.24,0.06,0.0,0.0,0.005,0.03,980,30,763,90,400
133,16.8,0.12,8.99,2.06,0.06,0.65,0.24,0.06,0.0,0.0,0.005,0.02,980,30,763,90,200
134,27.43,0.11,9.0,1.5,0.05,0.45,0.2,0.15,0.0,0.015,0.03,0.003,1050,30,750,90,650
135,13.44,0.11,9.2,1.51,0.05,0.44,0.22,0.15,0.0,0.013,0.0,0.0,1050,30,650,90,300
136,14.0,0.09,9.0,1.06,0.13,0.43,0.23,0.075,0.0,0.0,0.0,0.0036,1000,30,650,90,25
137,22.1,0.11,9.2,1.51,0.05,0.44,0.22,0.15,0.0,0.013,0.0,0.0,1050,30,650,90,25
138,20.3,0.11,9.0,1.5,0.05,0.45,0.2,0.15,0.0,0.015,0.0,0.0028,1050,30,750,90,600
139,13.5,0.11,9.2,1.5,0.05,0.45,0.22,0.15,0.013,0.043,0.0,0.0157,1050,30,650,90,500
140,12.2,0.08,9.04,1.0,0.09,0.55,0.22,0.06,0.0,0.0,0.005,0.0226,980,30,763,90,400
141,17.1,0.12,8.99,2.06,0.06,0.65,0.24,0.06,0.0,0.0,0.005,0.02,980,30,763,90,100
142,17.0,0.12,8.91,1.44,0.0,0.49,0.2,0.15,0.0,0.0,0.0,0.0,980,30,760,90,400
143,20.27,0.11,9.0,1.5,0.05,0.45,0.2,0.15,0.0,0.015,0.03,0.003,1050,30,750,90,500
144,20.3,0.11,9.0,1.5,0.05,0.45,0.2,0.15,0.0,0.015,0.05,0.0029,1050,30,750,90,300
145,22.3,0.11,9.2,1.5,0.05,0.45,0.22,0.15,0.013,0.043,0.0,0.0157,1050,30,750,90,25
146,13.0,0.1,9.2,1.5,0.05,0.44,0.22,0.15,0.0,0.014,0.025,0.0,1050,30,650,90,500
147,15.1,0.11,9.4,1.35,0.05,0.46,0.22,0.071,0.0,0.006,0.0,0.0023,1050,30,750,90,300
148,29.72,0.11,9.2,1.5,0.05,0.45,0.22,0.15,0.013,0.043,0.0,0.0157,1050,30,650,90,650
149,15.4,0.09,9.0,2.0,0.09,0.5,0.18,0.09,0.0,0.0,0.0,0.0,1030,30,750,60,25
150,14.2,0.092,8.87,1.71,0.01,0.28,0.19,0.002,0.0,0.0,0.0,0.0,1050,30,750,90,200
151,23.6,0.11,9.3,1.51,0.06,0.45,0.22,0.15,0.0,0.253,0.0,0.0153,1100,30,740,90,650
152,17.0,0.12,9.11,1.52,0.03,0.41,0.19,0.2,0.0,0.0,0.0,0.002,1000,40,740,90,250
153,14.6,0.1,8.72,2.09,0.23,0.43,0.23,0.07,0.0,0.0,0.0,0.0,1050,60,750,120,325
154,18.0,0.11,9.3,1.51,0.06,0.45,0.21,0.15,0.0,0.014,0.008,0.0,1050,30,650,90,600
155,16.0,0.12,9.11,1.52,0.03,0.41,0.19,0.2,0.0,0.0,0.0,0.002,1000,40,740,90,350
156,25.0,0.12,9.11,1.52,0.03,0.41,0.19,0.2,0.0,0.0,0.0,0.002,1000,40,740,90,550
157,23.0,0.1,9.3,0.95,0.13,0.41,0.23,0.0,0.0,0.0,0.056,0.002,1000,60,750,120,25
158,27.31,0.11,9.2,1.5,0.05,0.45,0.22,0.15,0.013,0.043,0.0,0.0157,1050,30,750,90,650
159,14.85,0.12,8.99,2.06,0.06,0.65,0.24,0.06,0.0,0.0,0.005,0.02,980,30,763,90,450
160,19.7,0.099,7.88,1.78,0.1,0.45,0.19,0.093,0.0,0.0,0.001,0.0098,1040,40,750,60,25
161,18.0,0.09,9.0,1.98,0.0,0.49,0.2,0.083,0.0,0.0,0.0,0.015,1050,60,780,60,600
162,15.8,0.11,9.0,1.5,0.05,0.45,0.2,0.15,0.0,0.015,0.0,0.0028,1050,30,750,90,500
163,28.0,0.1,9.2,1.5,0.05,0.44,0.22,0.15,0.0,0.014,0.025,0.0,1050,30,650,90,650
164,15.63,0.12,8.99,2.06,0.06,0.65,0.24,0.06,0.0,0.0,0.005,0.02,980,30,763,90,500
165,9.6,0.11,9.3,1.51,0.06,0.45,0.22,0.15,0.0,0.046,0.0,0.0153,1050,30,650,90,300
166,17.04,0.11,8.7,1.0,0.0,0.44,0.19,0.1,0.0,0.0,0.0,0.0,980,27,760,90,400
167,23.51,0.1,9.2,1.5,0.05,0.44,0.22,0.15,0.0,0.014,0.025,0.0,1050,30,650,90,25
168,19.6,0.12,8.99,2.06,0.06,0.65,0.24,0.06,0.0,0.0,0.005,0.02,980,30,763,90,600
169,25.2,0.11,9.2,1.5,0.05,0.45,0.22,0.14,0.003,0.005,0.0,0.0034,1050,30,750,90,650
170,13.0,0.11,9.3,1.51,0.06,0.45,0.21,0.15,0.0,0.014,0.008,0.0,1050,30,650,90,550
171,20.0,0.098,8.99,2.0,0.05,0.5,0.2,0.098,0.0,0.0,0.002,0.0149,1050,60,780,30,600
172,25.6,0.11,9.4,1.35,0.05,0.45,0.21,0.073,0.0,0.036,0.0,0.0022,1050,30,750,90,650
173,14.36,0.1,9.2,1.5,0.05,0.44,0.22,0.15,0.0,0.014,0.025,0.0,1050,30,650,90,550
174,12.32,0.126,9.03,1.39,0.06,0.56,0.24,0.06,0.0,0.0,0.005,0.03,980,30,763,90,350
175,22.0,0.11,8.55,1.48,0.0,0.51,0.25,0.1,0.0,0.0,0.0,0.025,980,45,740,90,25
176,30.3,0.12,8.79,2.01,0.22,0.52,0.24,0.11,0.0,0.0,0.0,0.0,1050,60,750,120,600
177,23.2,0.11,9.4,1.35,0.05,0.45,0.21,0.073,0.0,0.036,0.0,0.0022,1050,30,750,90,600
178,22.9,0.09,8.8,1.02,0.13,0.44,0.21,0.089,0.0,0.0,0.014,0.002,1000,30,760,90,25
