Repository: Mat-Design-Yu/DSMR

# DSMR
An AI Framework for Exploring Algorithm and Data Combinations with Efficiency-Accuracy Trade-offs

The primary goal of DSMR is to assess the importance of each row in the data matrix (i.e., each sample) and to provide materials scientists with the optimal combination of data subsets and models. 
Abstract：Machine learning models demonstrate remarkable capabilities in predicting properties of novel material. The optimal model can theoretically be obtained through an exhaustive search of data subsets, algorithms, and hyperparameters. However, the fundamental challenge lies in identifying the most efficient pathway through this immense search space. In this paper, we address this challenge by proposing an active learning-based exploration framework (DSMR), where the Data Screening (DS) module employs a "leave-one-out" strategy to dynamically refine the dataset through iterative elimination and addition of samples, while the Model Retrieval (MR) module integrates Bayesian optimization with hyperparameter exploration. The framework can achieve an ideal balance between computational efficiency and predictive accuracy, allowing for deeper exploration of data information. Systematic validation studies were conducted across two distinct sets each of classification and regression data. Superior models were obtained within 10 iterative cycles for all cases, achieving a 5-10% improvement compared to state-of-the-art results in current literature. Furthermore, the framework effectively utilizes newly added data to obtain enhanced models while featuring low-code implementation and user-friendly characteristics, making it a promising tool for materials design.

Key words： Active learning, Data enhancement, Model retrieval

File: DSMR/04 Examples/Regression/Ma-TE/Regression-addition/Result storage/Iteration 1/results/2 Split/2 Split.csv
Index,TE ,C,Cr,W,Si,Mn,V,Ta,Zr,Y,Ti,N,NT ,Nt ,TT ,Tt ,Ttest 
1,14.8,0.09,9.0,1.98,0.0,0.49,0.2,0.083,0.0,0.0,0.0,0.015,1050,60,780,60,25
2,23.5,0.11,9.4,1.35,0.05,0.46,0.22,0.071,0.0,0.006,0.0,0.0023,1050,30,750,90,650
3,22.9,0.09,8.8,1.02,0.13,0.44,0.21,0.089,0.0,0.0,0.014,0.002,1000,30,760,90,25
4,16.3,0.1,9.1,1.49,0.05,0.46,0.22,0.15,0.002,0.001,0.0,0.0032,1050,30,750,90,550
5,15.6,0.1,8.92,2.02,0.01,0.01,0.26,0.069,0.0,0.0,0.04,0.0,1050,30,750,60,25
6,20.0,0.09,9.0,1.98,0.0,0.49,0.2,0.083,0.0,0.0,0.0,0.015,1050,60,780,60,500
7,14.1,0.126,9.03,1.39,0.06,0.56,0.24,0.06,0.0,0.0,0.005,0.03,980,30,763,90,450
8,12.95,0.11,9.2,1.51,0.05,0.44,0.22,0.15,0.0,0.013,0.0,0.0,1050,30,650,90,500
9,13.2,0.126,9.03,1.39,0.06,0.56,0.24,0.06,0.0,0.0,0.005,0.03,980,15,765,90,400
10,16.8,0.12,8.99,2.06,0.06,0.65,0.24,0.06,0.0,0.0,0.005,0.02,980,30,763,90,200
11,21.5,0.11,9.4,1.35,0.05,0.45,0.22,0.071,0.0,0.071,0.0,0.0022,1050,30,750,90,300
12,23.0,0.1,8.85,1.99,0.05,0.45,0.2,0.08,0.0,0.0,0.0,0.0231,1050,60,780,30,400
13,9.6,0.11,9.3,1.51,0.06,0.45,0.22,0.15,0.0,0.046,0.0,0.0153,1050,30,650,90,300
14,30.3,0.12,8.79,2.01,0.22,0.52,0.24,0.11,0.0,0.0,0.0,0.0,1050,60,750,120,600
15,13.66,0.11,9.2,1.51,0.05,0.44,0.22,0.15,0.0,0.013,0.0,0.0,1050,30,650,90,550
16,22.4,0.09,7.71,1.95,0.11,0.16,0.16,0.02,0.0,0.0,0.0,0.006,1040,30,750,60,25
17,22.6,0.11,9.0,1.5,0.05,0.45,0.2,0.15,0.0,0.015,0.0,0.0028,1050,30,750,90,650
18,11.88,0.11,9.3,1.51,0.06,0.45,0.22,0.15,0.0,0.046,0.0,0.0153,1050,30,750,90,500
19,18.0,0.11,9.3,1.51,0.06,0.45,0.21,0.15,0.0,0.014,0.008,0.0,1050,30,650,90,600
20,31.34,0.12,8.84,2.05,0.77,0.51,0.24,0.11,0.0,0.0,0.0,0.0,1050,60,750,120,550
21,20.5,0.12,9.11,1.52,0.03,0.41,0.19,0.2,0.0,0.0,0.0,0.002,1000,40,740,90,50
22,22.3,0.11,9.2,1.48,0.05,0.46,0.22,0.14,0.0,0.0,0.0,0.0154,1100,30,740,90,650
23,17.4,0.12,8.99,2.06,0.06,0.65,0.24,0.06,0.0,0.0,0.005,0.02,980,30,763,90,25
24,15.13,0.12,8.99,2.06,0.06,0.65,0.24,0.06,0.0,0.0,0.005,0.02,980,30,763,90,350
25,22.8,0.126,9.03,1.39,0.06,0.56,0.24,0.06,0.0,0.0,0.005,0.03,980,15,765,90,600
26,17.7,0.08,9.04,1.0,0.09,0.55,0.22,0.06,0.0,0.0,0.005,0.0226,980,30,763,90,550
27,29.37,0.11,9.0,1.5,0.05,0.45,0.2,0.15,0.0,0.015,0.03,0.003,1050,30,750,90,25
28,25.0,0.11,9.0,1.5,0.05,0.45,0.2,0.15,0.0,0.015,0.0,0.0028,1050,30,750,90,25
29,14.2,0.092,8.87,1.71,0.01,0.28,0.19,0.002,0.0,0.0,0.0,0.0,1050,30,750,90,200
30,13.44,0.11,9.2,1.51,0.05,0.44,0.22,0.15,0.0,0.013,0.0,0.0,1050,30,650,90,300
31,21.6,0.099,7.88,1.78,0.1,0.45,0.19,0.093,0.0,0.0,0.001,0.0098,1040,40,750,60,500
32,15.1,0.11,9.2,1.51,0.06,0.45,0.22,0.15,0.0,0.015,0.039,0.0,1050,30,650,90,550
33,12.0,0.092,8.87,1.71,0.01,0.28,0.19,0.002,0.0,0.0,0.0,0.0,1050,30,750,90,400
34,17.1,0.12,8.99,2.06,0.06,0.65,0.24,0.06,0.0,0.0,0.005,0.02,980,30,763,90,100
35,14.2,0.126,9.03,1.39,0.06,0.56,0.24,0.06,0.0,0.0,0.005,0.03,980,30,763,90,300
36,23.2,0.11,9.4,1.35,0.05,0.45,0.21,0.073,0.0,0.036,0.0,0.0022,1050,30,750,90,600
37,17.3,0.099,7.88,1.78,0.1,0.45,0.19,0.093,0.0,0.0,0.001,0.0098,1040,40,750,60,200
38,28.36,0.12,8.84,2.05,0.77,0.51,0.24,0.11,0.0,0.0,0.0,0.0,1050,60,750,120,500
39,20.0,0.098,8.99,2.0,0.05,0.5,0.2,0.098,0.0,0.0,0.002,0.0149,1050,60,780,30,600
40,24.0,0.11,9.0,1.5,0.05,0.45,0.2,0.15,0.0,0.015,0.01,0.0027,1050,30,750,90,650
41,21.0,0.1,9.0,1.5,0.0,0.45,0.2,0.15,0.0,0.2,0.0,0.0,980,30,760,90,25
42,26.3,0.1,9.1,1.49,0.06,0.44,0.22,0.15,0.002,0.011,0.0,0.0031,1050,30,750,90,650
43,42.37,0.12,8.84,2.05,0.77,0.51,0.24,0.11,0.0,0.0,0.0,0.0,1050,60,750,120,650
44,13.82,0.11,9.2,1.51,0.06,0.45,0.22,0.15,0.0,0.015,0.039,0.0,1050,30,650,90,500
45,24.87,0.11,9.3,1.51,0.06,0.45,0.21,0.15,0.0,0.014,0.008,0.0,1050,30,650,90,650
46,12.3,0.1,8.72,2.09,0.23,0.43,0.23,0.07,0.0,0.0,0.0,0.0,1050,30,750,60,25
47,17.35,0.11,9.0,1.5,0.05,0.45,0.2,0.15,0.0,0.015,0.0,0.0028,1050,30,750,90,550
48,13.0,0.1,9.2,1.5,0.05,0.44,0.22,0.15,0.0,0.014,0.025,0.0,1050,30,650,90,500
49,20.12,0.11,9.3,1.51,0.06,0.45,0.22,0.15,0.0,0.046,0.0,0.0153,1050,30,750,90,600
50,15.63,0.12,8.99,2.06,0.06,0.65,0.24,0.06,0.0,0.0,0.005,0.02,980,30,763,90,500
51,18.6,0.11,9.2,1.5,0.05,0.45,0.22,0.14,0.003,0.005,0.0,0.0034,1050,30,750,90,600
52,11.95,0.09,7.87,1.98,0.07,0.1,0.19,0.03,0.0,0.0,0.04,0.007,1040,38,750,60,25
53,22.75,0.126,9.03,1.39,0.06,0.56,0.24,0.06,0.0,0.0,0.005,0.03,980,30,763,90,600
54,12.3,0.1,8.72,2.09,0.23,0.43,0.23,0.07,0.0,0.0,0.0,0.0,1050,30,750,60,25
55,12.35,0.11,9.3,1.51,0.06,0.45,0.21,0.15,0.0,0.014,0.008,0.0,1050,30,650,90,500
56,21.6,0.12,8.5,1.5,0.0,0.51,0.25,0.1,0.0,0.0,0.0,0.0067,980,45,740,90,25
57,13.5,0.092,8.87,1.71,0.01,0.28,0.19,0.002,0.0,0.0,0.0,0.0,1050,30,750,90,500
58,20.3,0.11,9.0,1.5,0.05,0.45,0.2,0.15,0.0,0.015,0.0,0.0028,1050,30,750,90,600
59,18.0,0.12,9.11,1.52,0.03,0.41,0.19,0.2,0.0,0.0,0.0,0.002,1000,40,740,90,150
60,22.0,0.11,9.0,1.5,0.05,0.45,0.2,0.15,0.0,0.015,0.03,0.003,1050,30,750,90,550
61,29.72,0.11,9.2,1.5,0.05,0.45,0.22,0.15,0.013,0.043,0.0,0.0157,1050,30,650,90,650
62,13.68,0.126,9.03,1.39,0.06,0.56,0.24,0.06,0.0,0.0,0.005,0.03,980,30,763,90,400
63,12.2,0.08,9.04,1.0,0.09,0.55,0.22,0.06,0.0,0.0,0.005,0.0226,980,30,763,90,400
64,20.8,0.1,9.1,1.49,0.06,0.44,0.22,0.15,0.002,0.011,0.0,0.0031,1050,30,750,90,600
65,23.0,0.11,9.0,1.5,0.05,0.45,0.2,0.15,0.0,0.015,0.05,0.0029,1050,30,750,90,550
66,18.0,0.11,9.0,1.5,0.05,0.45,0.2,0.15,0.0,0.015,0.01,0.0027,1050,30,750,90,550
67,20.27,0.11,9.0,1.5,0.05,0.45,0.2,0.15,0.0,0.015,0.03,0.003,1050,30,750,90,500
68,18.0,0.09,9.0,1.98,0.0,0.49,0.2,0.083,0.0,0.0,0.0,0.015,1050,60,780,60,600
69,22.1,0.096,8.97,2.01,0.05,0.49,0.2,0.14,0.0,0.0,0.002,0.0151,1050,60,780,30,25
70,11.15,0.11,9.2,1.5,0.05,0.45,0.22,0.15,0.013,0.043,0.0,0.0157,1050,30,650,90,300
71,13.0,0.1,9.3,0.93,0.11,0.4,0.22,0.094,0.0,0.0,0.0,0.002,1000,60,650,120,25
72,13.85,0.08,9.04,1.0,0.09,0.55,0.22,0.06,0.0,0.0,0.005,0.0226,980,30,763,90,300
73,38.47,0.12,8.84,2.05,0.77,0.51,0.24,0.11,0.0,0.0,0.0,0.0,1050,60,750,120,600
74,18.1,0.12,8.91,1.08,0.04,0.48,0.2,0.14,0.0,0.0,0.006,0.02,980,30,760,90,25
75,14.7,0.11,9.0,1.5,0.05,0.45,0.2,0.15,0.0,0.015,0.0,0.0028,1050,30,750,90,300
76,17.0,0.12,9.11,1.52,0.03,0.41,0.19,0.2,0.0,0.0,0.0,0.002,1000,40,740,90,250
77,22.0,0.097,8.99,2.01,0.049,0.5,0.2,0.1,0.0,0.0,0.002,0.015,1050,60,780,30,25
78,12.9,0.08,9.04,1.0,0.09,0.55,0.22,0.06,0.0,0.0,0.005,0.0226,980,30,763,90,500
79,14.85,0.11,9.2,1.51,0.06,0.45,0.22,0.15,0.0,0.015,0.039,0.0,1050,30,650,90,300
80,17.2,0.126,9.03,1.39,0.06,0.56,0.24,0.06,0.0,0.0,0.005,0.03,980,15,765,90,25
81,14.8,0.097,8.99,2.01,0.049,0.5,0.2,0.1,0.0,0.0,0.002,0.015,1050,60,780,30,400
82,18.0,0.12,9.11,1.52,0.03,0.41,0.19,0.2,0.0,0.0,0.0,0.002,1000,40,740,90,400
83,18.24,0.12,8.99,2.06,0.06,0.65,0.24,0.06,0.0,0.0,0.005,0.02,980,30,763,90,550
84,17.6,0.09,7.87,1.98,0.07,0.1,0.19,0.03,0.0,0.0,0.004,0.007,1040,38,750,60,25
85,21.0,0.097,8.99,2.01,0.049,0.5,0.2,0.1,0.0,0.0,0.002,0.015,1050,60,780,30,600
86,12.8,0.1,9.1,1.49,0.05,0.46,0.22,0.15,0.002,0.001,0.0,0.0032,1050,30,750,90,300
87,23.6,0.11,9.3,1.51,0.06,0.45,0.22,0.15,0.0,0.253,0.0,0.0153,1100,30,740,90,650
88,19.6,0.12,8.99,2.06,0.06,0.65,0.24,0.06,0.0,0.0,0.005,0.02,980,30,763,90,600
89,15.9,0.12,8.93,1.07,0.06,0.47,0.2,0.14,0.0,0.0,0.009,0.018,980,27,760,90,25
90,15.7,0.092,8.87,1.71,0.01,0.28,0.19,0.002,0.0,0.0,0.0,0.0,1050,30,750,90,25
91,15.8,0.11,9.3,1.51,0.06,0.45,0.22,0.15,0.0,0.046,0.0,0.0153,1050,30,650,90,25
92,28.0,0.11,9.0,1.5,0.05,0.45,0.2,0.15,0.0,0.015,0.05,0.0029,1050,30,750,90,650
93,16.67,0.11,9.0,1.5,0.05,0.45,0.2,0.15,0.0,0.015,0.01,0.0027,1050,30,750,90,500
94,25.2,0.11,9.2,1.5,0.05,0.45,0.22,0.14,0.003,0.005,0.0,0.0034,1050,30,750,90,650
95,14.2,0.12,8.99,2.06,0.06,0.65,0.24,0.06,0.0,0.0,0.005,0.02,980,30,763,90,250
96,21.3,0.12,9.11,1.52,0.03,0.41,0.19,0.2,0.0,0.0,0.0,0.002,1000,40,740,90,500
97,19.6,0.11,9.4,1.35,0.05,0.46,0.22,0.071,0.0,0.006,0.0,0.0023,1050,30,750,90,600
98,24.7,0.11,9.0,1.5,0.05,0.45,0.2,0.15,0.0,0.015,0.03,0.003,1050,30,750,90,600
99,23.0,0.1,9.3,0.95,0.13,0.41,0.23,0.0,0.0,0.0,0.056,0.002,1000,60,750,120,25
100,13.5,0.11,9.2,1.5,0.05,0.45,0.22,0.15,0.013,0.043,0.0,0.0157,1050,30,650,90,500
101,18.3,0.098,8.99,2.0,0.05,0.5,0.2,0.098,0.0,0.0,0.002,0.0149,1050,60,780,30,300
102,22.1,0.11,9.2,1.51,0.05,0.44,0.22,0.15,0.0,0.013,0.0,0.0,1050,30,650,90,25
103,18.11,0.126,9.03,1.39,0.06,0.56,0.24,0.06,0.0,0.0,0.005,0.03,980,30,763,90,100
104,23.3,0.1,8.74,0.94,0.09,0.23,0.18,0.06,0.009,0.0,0.005,0.004,1000,40,750,70,25
105,19.2,0.099,7.88,1.78,0.1,0.45,0.19,0.093,0.0,0.0,0.001,0.0098,1040,40,750,60,450
106,24.1,0.11,8.7,1.0,0.0,0.44,0.19,0.1,0.0,0.0,0.0,0.0,980,27,760,90,600
107,14.0,0.12,8.91,2.03,0.01,0.01,0.26,0.069,0.0,0.0,0.05,0.0,1050,30,750,60,25
108,18.0,0.09,8.8,1.02,0.13,0.44,0.21,0.089,0.0,0.0,0.014,0.002,1000,30,700,90,25
109,11.6,0.13,8.94,1.45,0.0,0.44,0.19,0.15,0.0,0.0,0.0,0.0,980,30,760,90,500
110,15.7,0.11,9.2,1.5,0.05,0.45,0.22,0.14,0.003,0.005,0.0,0.0034,1050,30,750,90,500
111,14.85,0.12,8.99,2.06,0.06,0.65,0.24,0.06,0.0,0.0,0.005,0.02,980,30,763,90,450
112,15.0,0.1,9.3,0.93,0.11,0.4,0.22,0.094,0.0,0.0,0.0,0.002,1000,60,750,120,25
113,13.53,0.08,9.04,1.0,0.09,0.55,0.22,0.06,0.0,0.0,0.005,0.0226,980,30,763,90,250
114,8.5,0.13,8.94,1.45,0.0,0.44,0.19,0.15,0.0,0.0,0.0,0.0,980,30,760,90,400
115,14.6,0.12,8.99,2.06,0.06,0.65,0.24,0.06,0.0,0.0,0.005,0.02,980,30,763,90,300
116,14.6,0.1,8.72,2.09,0.23,0.43,0.23,0.07,0.0,0.0,0.0,0.0,1050,60,750,120,325
117,16.47,0.11,9.2,1.5,0.05,0.45,0.22,0.14,0.003,0.005,0.0,0.0034,1050,30,750,90,550
118,14.0,0.09,9.0,1.06,0.13,0.43,0.23,0.075,0.0,0.0,0.0,0.0036,1000,30,650,90,25
119,23.51,0.1,9.2,1.5,0.05,0.44,0.22,0.15,0.0,0.014,0.025,0.0,1050,30,650,90,25
120,25.6,0.11,9.4,1.35,0.05,0.45,0.21,0.073,0.0,0.036,0.0,0.0022,1050,30,750,90,650
121,28.0,0.1,9.2,1.5,0.05,0.44,0.22,0.15,0.0,0.014,0.025,0.0,1050,30,650,90,650
122,28.0,0.099,7.88,1.78,0.1,0.45,0.19,0.093,0.0,0.0,0.001,0.0098,1040,40,750,60,600
123,18.0,0.12,8.95,2.01,0.23,0.51,0.24,0.0,0.0,0.0,0.01,0.0,1040,60,760,60,25
124,11.6,0.11,9.3,1.51,0.06,0.45,0.22,0.15,0.0,0.046,0.0,0.0153,1050,30,650,90,500
125,17.5,0.098,8.99,2.0,0.05,0.5,0.2,0.098,0.0,0.0,0.002,0.0149,1050,60,780,30,500
126,26.0,0.093,7.95,1.87,0.11,0.45,0.21,0.03,0.0,0.0,0.001,0.003,1040,40,750,60,25
127,21.9,0.096,8.97,2.01,0.051,0.5,0.2,0.14,0.0,0.0,0.048,0.0152,1050,60,800,30,25
128,23.9,0.11,9.2,1.51,0.06,0.45,0.22,0.15,0.0,0.015,0.039,0.0,1050,30,650,90,25
129,15.8,0.11,9.0,1.5,0.05,0.45,0.2,0.15,0.0,0.015,0.0,0.0028,1050,30,750,90,500
130,14.68,0.126,9.03,1.39,0.06,0.56,0.24,0.06,0.0,0.0,0.005,0.03,980,30,763,90,500
131,16.3,0.099,7.88,1.78,0.1,0.45,0.19,0.093,0.0,0.0,0.001,0.0098,1040,40,750,60,250
132,20.3,0.11,9.0,1.5,0.05,0.45,0.2,0.15,0.0,0.015,0.05,0.0029,1050,30,750,90,300
133,18.87,0.1,9.0,1.5,0.0,0.45,0.2,0.15,0.0,0.2,0.0,0.0,980,30,760,90,500
134,31.4,0.11,9.0,1.5,0.05,0.45,0.2,0.15,0.0,0.015,0.05,0.0029,1050,30,750,90,25
135,23.6,0.1,9.1,1.49,0.05,0.46,0.22,0.15,0.002,0.001,0.0,0.0032,1050,30,750,90,25
136,13.5,0.1,9.1,1.49,0.06,0.44,0.22,0.15,0.002,0.011,0.0,0.0031,1050,30,750,90,300
137,17.0,0.12,9.11,1.52,0.03,0.41,0.19,0.2,0.0,0.0,0.0,0.002,1000,40,740,90,300
138,27.6,0.1,8.85,1.99,0.05,0.45,0.2,0.08,0.0,0.0,0.0,0.0231,1050,60,780,60,25
139,14.7,0.11,9.2,1.51,0.05,0.44,0.22,0.15,0.0,0.013,0.0,0.0,1050,30,650,90,600
140,13.0,0.11,9.3,1.51,0.06,0.45,0.21,0.15,0.0,0.014,0.008,0.0,1050,30,650,90,550
141,27.0,0.1,8.85,1.99,0.05,0.45,0.2,0.08,0.0,0.0,0.0,0.0231,1050,60,780,30,600
142,27.6,0.11,9.4,1.35,0.05,0.45,0.22,0.071,0.0,0.071,0.0,0.0022,1050,30,750,90,650
143,15.4,0.09,9.0,2.0,0.09,0.5,0.18,0.09,0.0,0.0,0.0,0.0,1030,30,750,60,25
144,19.2,0.11,9.4,1.35,0.05,0.45,0.21,0.073,0.0,0.036,0.0,0.0022,1050,30,750,90,500
145,34.0,0.11,8.86,2.07,0.05,0.5,0.24,0.11,0.0,0.0,0.0,0.0,1050,60,750,120,650
146,14.2,0.126,9.03,1.39,0.06,0.56,0.24,0.06,0.0,0.0,0.005,0.03,980,15,765,90,300
147,22.3,0.11,9.2,1.5,0.05,0.45,0.22,0.15,0.013,0.043,0.0,0.0157,1050,30,750,90,25
148,17.6,0.1,9.1,1.49,0.06,0.44,0.22,0.15,0.002,0.011,0.0,0.0031,1050,30,750,90,550
149,19.36,0.11,9.0,1.5,0.05,0.45,0.2,0.15,0.0,0.015,0.03,0.003,1050,30,750,90,300
150,16.1,0.11,9.2,1.5,0.05,0.45,0.22,0.15,0.013,0.043,0.0,0.0157,1050,30,650,90,600
151,27.0,0.099,7.88,1.78,0.1,0.45,0.19,0.093,0.0,0.0,0.001,0.0098,1040,40,750,60,550
152,16.1,0.1,9.1,1.49,0.06,0.44,0.22,0.15,0.002,0.011,0.0,0.0031,1050,30,750,90,500
153,27.43,0.11,9.0,1.5,0.05,0.45,0.2,0.15,0.0,0.015,0.03,0.003,1050,30,750,90,650
154,12.32,0.126,9.03,1.39,0.06,0.56,0.24,0.06,0.0,0.0,0.005,0.03,980,30,763,90,350
155,16.0,0.12,9.11,1.52,0.03,0.41,0.19,0.2,0.0,0.0,0.0,0.002,1000,40,740,90,350
156,13.6,0.11,9.3,1.51,0.06,0.45,0.22,0.15,0.0,0.046,0.0,0.0153,1050,30,650,90,600
157,19.7,0.099,7.88,1.78,0.1,0.45,0.19,0.093,0.0,0.0,0.001,0.0098,1040,40,750,60,25
158,27.56,0.11,9.0,1.5,0.05,0.45,0.2,0.15,0.0,0.015,0.01,0.0027,1050,30,750,90,25
159,16.5,0.11,9.2,1.5,0.05,0.45,0.22,0.15,0.013,0.043,0.0,0.0157,1050,30,650,90,25
160,17.0,0.12,8.91,1.44,0.0,0.49,0.2,0.15,0.0,0.0,0.0,0.0,980,30,760,90,400
161,16.7,0.11,9.4,1.35,0.05,0.45,0.21,0.073,0.0,0.036,0.0,0.0022,1050,30,750,90,300
162,14.36,0.1,9.2,1.5,0.05,0.44,0.22,0.15,0.0,0.014,0.025,0.0,1050,30,650,90,550
163,25.5,0.11,9.4,1.35,0.05,0.45,0.22,0.071,0.0,0.071,0.0,0.0022,1050,30,750,90,600
164,15.3,0.099,7.88,1.78,0.1,0.45,0.19,0.093,0.0,0.0,0.001,0.0098,1040,40,750,60,350
165,13.0,0.11,9.2,1.5,0.05,0.45,0.22,0.14,0.003,0.005,0.0,0.0034,1050,30,750,90,300
166,27.31,0.11,9.2,1.5,0.05,0.45,0.22,0.15,0.013,0.043,0.0,0.0157,1050,30,750,90,650
167,17.96,0.126,9.03,1.39,0.06,0.56,0.24,0.06,0.0,0.0,0.005,0.03,980,30,763,90,550
168,17.04,0.11,8.7,1.0,0.0,0.44,0.19,0.1,0.0,0.0,0.0,0.0,980,27,760,90,400
169,15.43,0.08,9.04,1.0,0.09,0.55,0.22,0.06,0.0,0.0,0.005,0.0226,980,30,763,90,100
170,11.6,0.09,9.0,1.98,0.0,0.49,0.2,0.083,0.0,0.0,0.0,0.015,1050,60,780,60,500
171,23.8,0.1,8.85,1.99,0.05,0.45,0.2,0.08,0.0,0.0,0.0,0.0231,1050,60,780,60,400
172,15.88,0.126,9.03,1.39,0.06,0.56,0.24,0.06,0.0,0.0,0.005,0.03,980,30,763,90,200
173,25.8,0.1,9.1,1.49,0.05,0.46,0.22,0.15,0.002,0.001,0.0,0.0032,1050,30,750,90,650
174,15.47,0.11,9.2,1.5,0.05,0.45,0.22,0.15,0.013,0.043,0.0,0.0157,1050,30,750,90,500
175,14.1,0.12,8.91,1.08,0.04,0.48,0.2,0.14,0.0,0.0,0.006,0.02,980,30,760,90,325
176,20.8,0.089,8.97,1.96,0.051,0.5,0.2,0.098,0.0,0.0,0.0,0.0277,1050,60,780,30,25
177,12.75,0.08,9.04,1.0,0.09,0.55,0.22,0.06,0.0,0.0,0.005,0.0226,980,30,763,90,350
178,16.2,0.11,9.4,1.35,0.05,0.46,0.22,0.071,0.0,0.006,0.0,0.0023,1050,30,750,90,25
