Repository: Mat-Design-Yu/DSMR

# DSMR
An AI Framework for Exploring Algorithm and Data Combinations with Efficiency-Accuracy Trade-offs

The primary goal of DSMR is to assess the importance of each row in the data matrix (i.e., each sample) and to provide materials scientists with the optimal combination of data subsets and models. 
Abstract：Machine learning models demonstrate remarkable capabilities in predicting properties of novel material. The optimal model can theoretically be obtained through an exhaustive search of data subsets, algorithms, and hyperparameters. However, the fundamental challenge lies in identifying the most efficient pathway through this immense search space. In this paper, we address this challenge by proposing an active learning-based exploration framework (DSMR), where the Data Screening (DS) module employs a "leave-one-out" strategy to dynamically refine the dataset through iterative elimination and addition of samples, while the Model Retrieval (MR) module integrates Bayesian optimization with hyperparameter exploration. The framework can achieve an ideal balance between computational efficiency and predictive accuracy, allowing for deeper exploration of data information. Systematic validation studies were conducted across two distinct sets each of classification and regression data. Superior models were obtained within 10 iterative cycles for all cases, achieving a 5-10% improvement compared to state-of-the-art results in current literature. Furthermore, the framework effectively utilizes newly added data to obtain enhanced models while featuring low-code implementation and user-friendly characteristics, making it a promising tool for materials design.

Key words： Active learning, Data enhancement, Model retrieval

File: DSMR/04 Examples/Regression/Ma-TE/Regression-addition/Result storage/Iteration 2/datasets/8 Split.csv
Index,TE ,C,Cr,W,Si,Mn,V,Ta,Zr,Y,Ti,N,NT ,Nt ,TT ,Tt ,Ttest 
1,13.6,0.11,9.3,1.51,0.06,0.45,0.22,0.15,0.0,0.046,0.0,0.0153,1050,30,650,90,600
2,13.5,0.11,9.2,1.5,0.05,0.45,0.22,0.15,0.013,0.043,0.0,0.0157,1050,30,650,90,500
3,25.0,0.11,9.0,1.5,0.05,0.45,0.2,0.15,0.0,0.015,0.0,0.0028,1050,30,750,90,25
4,17.0,0.12,9.11,1.52,0.03,0.41,0.19,0.2,0.0,0.0,0.0,0.002,1000,40,740,90,300
5,27.6,0.1,8.85,1.99,0.05,0.45,0.2,0.08,0.0,0.0,0.0,0.0231,1050,60,780,60,25
6,14.2,0.126,9.03,1.39,0.06,0.56,0.24,0.06,0.0,0.0,0.005,0.03,980,30,763,90,300
7,27.56,0.11,9.0,1.5,0.05,0.45,0.2,0.15,0.0,0.015,0.01,0.0027,1050,30,750,90,25
8,18.0,0.09,8.8,1.02,0.13,0.44,0.21,0.089,0.0,0.0,0.014,0.002,1000,30,700,90,25
9,24.87,0.11,9.3,1.51,0.06,0.45,0.21,0.15,0.0,0.014,0.008,0.0,1050,30,650,90,650
10,12.9,0.08,9.04,1.0,0.09,0.55,0.22,0.06,0.0,0.0,0.005,0.0226,980,30,763,90,500
11,18.3,0.098,8.99,2.0,0.05,0.5,0.2,0.098,0.0,0.0,0.002,0.0149,1050,60,780,30,300
12,23.3,0.1,8.74,0.94,0.09,0.23,0.18,0.06,0.009,0.0,0.005,0.004,1000,40,750,70,25
13,11.6,0.11,9.3,1.51,0.06,0.45,0.22,0.15,0.0,0.046,0.0,0.0153,1050,30,650,90,500
14,22.75,0.126,9.03,1.39,0.06,0.56,0.24,0.06,0.0,0.0,0.005,0.03,980,30,763,90,600
15,20.3,0.11,9.0,1.5,0.05,0.45,0.2,0.15,0.0,0.015,0.0,0.0028,1050,30,750,90,600
16,18.0,0.12,9.11,1.52,0.03,0.41,0.19,0.2,0.0,0.0,0.0,0.002,1000,40,740,90,400
17,15.4,0.09,9.0,2.0,0.09,0.5,0.18,0.09,0.0,0.0,0.0,0.0,1030,30,750,60,25
18,17.1,0.12,8.99,2.06,0.06,0.65,0.24,0.06,0.0,0.0,0.005,0.02,980,30,763,90,100
19,18.1,0.12,8.91,1.08,0.04,0.48,0.2,0.14,0.0,0.0,0.006,0.02,980,30,760,90,25
20,18.0,0.12,8.95,2.01,0.23,0.51,0.24,0.0,0.0,0.0,0.01,0.0,1040,60,760,60,25
21,13.2,0.126,9.03,1.39,0.06,0.56,0.24,0.06,0.0,0.0,0.005,0.03,980,15,765,90,400
22,18.0,0.09,9.0,1.98,0.0,0.49,0.2,0.083,0.0,0.0,0.0,0.015,1050,60,780,60,600
23,17.2,0.126,9.03,1.39,0.06,0.56,0.24,0.06,0.0,0.0,0.005,0.03,980,15,765,90,25
24,15.9,0.12,8.93,1.07,0.06,0.47,0.2,0.14,0.0,0.0,0.009,0.018,980,27,760,90,25
25,12.32,0.126,9.03,1.39,0.06,0.56,0.24,0.06,0.0,0.0,0.005,0.03,980,30,763,90,350
26,26.3,0.1,9.1,1.49,0.06,0.44,0.22,0.15,0.002,0.011,0.0,0.0031,1050,30,750,90,650
27,14.8,0.09,9.0,1.98,0.0,0.49,0.2,0.083,0.0,0.0,0.0,0.015,1050,60,780,60,25
28,12.3,0.1,8.72,2.09,0.23,0.43,0.23,0.07,0.0,0.0,0.0,0.0,1050,30,750,60,25
29,17.0,0.12,8.91,1.44,0.0,0.49,0.2,0.15,0.0,0.0,0.0,0.0,980,30,760,90,400
30,17.5,0.098,8.99,2.0,0.05,0.5,0.2,0.098,0.0,0.0,0.002,0.0149,1050,60,780,30,500
31,15.8,0.11,9.3,1.51,0.06,0.45,0.22,0.15,0.0,0.046,0.0,0.0153,1050,30,650,90,25
32,14.85,0.12,8.99,2.06,0.06,0.65,0.24,0.06,0.0,0.0,0.005,0.02,980,30,763,90,450
33,22.4,0.09,7.71,1.95,0.11,0.16,0.16,0.02,0.0,0.0,0.0,0.006,1040,30,750,60,25
34,14.7,0.11,9.0,1.5,0.05,0.45,0.2,0.15,0.0,0.015,0.0,0.0028,1050,30,750,90,300
35,14.6,0.12,8.99,2.06,0.06,0.65,0.24,0.06,0.0,0.0,0.005,0.02,980,30,763,90,300
36,21.3,0.12,9.11,1.52,0.03,0.41,0.19,0.2,0.0,0.0,0.0,0.002,1000,40,740,90,500
37,13.85,0.08,9.04,1.0,0.09,0.55,0.22,0.06,0.0,0.0,0.005,0.0226,980,30,763,90,300
38,31.34,0.12,8.84,2.05,0.77,0.51,0.24,0.11,0.0,0.0,0.0,0.0,1050,60,750,120,550
39,15.13,0.12,8.99,2.06,0.06,0.65,0.24,0.06,0.0,0.0,0.005,0.02,980,30,763,90,350
40,17.3,0.099,7.88,1.78,0.1,0.45,0.19,0.093,0.0,0.0,0.001,0.0098,1040,40,750,60,200
41,23.51,0.1,9.2,1.5,0.05,0.44,0.22,0.15,0.0,0.014,0.025,0.0,1050,30,650,90,25
42,11.15,0.11,9.2,1.5,0.05,0.45,0.22,0.15,0.013,0.043,0.0,0.0157,1050,30,650,90,300
43,31.4,0.11,9.0,1.5,0.05,0.45,0.2,0.15,0.0,0.015,0.05,0.0029,1050,30,750,90,25
44,21.6,0.099,7.88,1.78,0.1,0.45,0.19,0.093,0.0,0.0,0.001,0.0098,1040,40,750,60,500
45,22.8,0.126,9.03,1.39,0.06,0.56,0.24,0.06,0.0,0.0,0.005,0.03,980,15,765,90,600
46,20.5,0.12,9.11,1.52,0.03,0.41,0.19,0.2,0.0,0.0,0.0,0.002,1000,40,740,90,50
47,15.3,0.099,7.88,1.78,0.1,0.45,0.19,0.093,0.0,0.0,0.001,0.0098,1040,40,750,60,350
48,20.12,0.11,9.3,1.51,0.06,0.45,0.22,0.15,0.0,0.046,0.0,0.0153,1050,30,750,90,600
49,14.7,0.11,9.2,1.51,0.05,0.44,0.22,0.15,0.0,0.013,0.0,0.0,1050,30,650,90,600
50,14.2,0.092,8.87,1.71,0.01,0.28,0.19,0.002,0.0,0.0,0.0,0.0,1050,30,750,90,200
51,17.4,0.12,8.99,2.06,0.06,0.65,0.24,0.06,0.0,0.0,0.005,0.02,980,30,763,90,25
52,23.0,0.1,8.85,1.99,0.05,0.45,0.2,0.08,0.0,0.0,0.0,0.0231,1050,60,780,30,400
53,23.9,0.11,9.2,1.51,0.06,0.45,0.22,0.15,0.0,0.015,0.039,0.0,1050,30,650,90,25
54,21.0,0.1,9.0,1.5,0.0,0.45,0.2,0.15,0.0,0.2,0.0,0.0,980,30,760,90,25
55,19.6,0.12,8.99,2.06,0.06,0.65,0.24,0.06,0.0,0.0,0.005,0.02,980,30,763,90,600
56,27.0,0.099,7.88,1.78,0.1,0.45,0.19,0.093,0.0,0.0,0.001,0.0098,1040,40,750,60,550
57,16.47,0.11,9.2,1.5,0.05,0.45,0.22,0.14,0.003,0.005,0.0,0.0034,1050,30,750,90,550
58,12.95,0.11,9.2,1.51,0.05,0.44,0.22,0.15,0.0,0.013,0.0,0.0,1050,30,650,90,500
59,13.0,0.1,9.3,0.93,0.11,0.4,0.22,0.094,0.0,0.0,0.0,0.002,1000,60,650,120,25
60,8.5,0.13,8.94,1.45,0.0,0.44,0.19,0.15,0.0,0.0,0.0,0.0,980,30,760,90,400
61,20.2,0.11,8.9,2.01,0.21,0.44,0.23,0.06,0.0,0.0,0.01,0.0,1040,60,760,60,25
62,14.36,0.1,9.2,1.5,0.05,0.44,0.22,0.15,0.0,0.014,0.025,0.0,1050,30,650,90,550
63,22.0,0.11,9.0,1.5,0.05,0.45,0.2,0.15,0.0,0.015,0.03,0.003,1050,30,750,90,550
64,23.0,0.1,9.3,0.95,0.13,0.41,0.23,0.0,0.0,0.0,0.056,0.002,1000,60,750,120,25
65,21.9,0.096,8.97,2.01,0.051,0.5,0.2,0.14,0.0,0.0,0.048,0.0152,1050,60,800,30,25
66,23.6,0.11,9.3,1.51,0.06,0.45,0.22,0.15,0.0,0.253,0.0,0.0153,1100,30,740,90,650
67,20.0,0.09,9.0,1.98,0.0,0.49,0.2,0.083,0.0,0.0,0.0,0.015,1050,60,780,60,500
68,25.2,0.11,9.2,1.5,0.05,0.45,0.22,0.14,0.003,0.005,0.0,0.0034,1050,30,750,90,650
69,19.6,0.11,9.4,1.35,0.05,0.46,0.22,0.071,0.0,0.006,0.0,0.0023,1050,30,750,90,600
70,14.0,0.12,8.91,2.03,0.01,0.01,0.26,0.069,0.0,0.0,0.05,0.0,1050,30,750,60,25
71,17.0,0.12,9.11,1.52,0.03,0.41,0.19,0.2,0.0,0.0,0.0,0.002,1000,40,740,90,250
72,19.2,0.099,7.88,1.78,0.1,0.45,0.19,0.093,0.0,0.0,0.001,0.0098,1040,40,750,60,450
73,14.6,0.1,8.72,2.09,0.23,0.43,0.23,0.07,0.0,0.0,0.0,0.0,1050,60,750,120,325
74,17.35,0.11,9.0,1.5,0.05,0.45,0.2,0.15,0.0,0.015,0.0,0.0028,1050,30,750,90,550
75,24.0,0.11,9.0,1.5,0.05,0.45,0.2,0.15,0.0,0.015,0.01,0.0027,1050,30,750,90,650
76,16.7,0.11,9.4,1.35,0.05,0.45,0.21,0.073,0.0,0.036,0.0,0.0022,1050,30,750,90,300
77,12.3,0.1,8.72,2.09,0.23,0.43,0.23,0.07,0.0,0.0,0.0,0.0,1050,30,750,60,25
78,16.1,0.1,9.1,1.49,0.06,0.44,0.22,0.15,0.002,0.011,0.0,0.0031,1050,30,750,90,500
79,20.3,0.11,9.0,1.5,0.05,0.45,0.2,0.15,0.0,0.015,0.05,0.0029,1050,30,750,90,300
80,16.1,0.11,9.2,1.5,0.05,0.45,0.22,0.15,0.013,0.043,0.0,0.0157,1050,30,650,90,600
81,17.04,0.11,8.7,1.0,0.0,0.44,0.19,0.1,0.0,0.0,0.0,0.0,980,27,760,90,400
82,28.0,0.11,9.0,1.5,0.05,0.45,0.2,0.15,0.0,0.015,0.05,0.0029,1050,30,750,90,650
83,23.0,0.11,9.0,1.5,0.05,0.45,0.2,0.15,0.0,0.015,0.05,0.0029,1050,30,750,90,550
84,12.35,0.11,9.3,1.51,0.06,0.45,0.21,0.15,0.0,0.014,0.008,0.0,1050,30,650,90,500
85,14.64,0.1,9.2,1.5,0.05,0.44,0.22,0.15,0.0,0.014,0.025,0.0,1050,30,650,90,300
86,19.7,0.099,7.88,1.78,0.1,0.45,0.19,0.093,0.0,0.0,0.001,0.0098,1040,40,750,60,25
87,13.82,0.11,9.2,1.51,0.06,0.45,0.22,0.15,0.0,0.015,0.039,0.0,1050,30,650,90,500
88,34.0,0.11,8.86,2.07,0.05,0.5,0.24,0.11,0.0,0.0,0.0,0.0,1050,60,750,120,650
89,15.8,0.11,9.0,1.5,0.05,0.45,0.2,0.15,0.0,0.015,0.0,0.0028,1050,30,750,90,500
90,24.1,0.11,8.7,1.0,0.0,0.44,0.19,0.1,0.0,0.0,0.0,0.0,980,27,760,90,600
91,21.5,0.11,9.4,1.35,0.05,0.45,0.22,0.071,0.0,0.071,0.0,0.0022,1050,30,750,90,300
92,15.45,0.11,9.0,1.5,0.05,0.45,0.2,0.15,0.0,0.015,0.01,0.0027,1050,30,750,90,300
93,28.36,0.12,8.84,2.05,0.77,0.51,0.24,0.11,0.0,0.0,0.0,0.0,1050,60,750,120,500
94,14.1,0.126,9.03,1.39,0.06,0.56,0.24,0.06,0.0,0.0,0.005,0.03,980,30,763,90,450
95,25.2,0.11,9.2,1.5,0.05,0.45,0.22,0.14,0.003,0.005,0.0,0.0034,1050,30,750,90,25
96,22.6,0.11,9.0,1.5,0.05,0.45,0.2,0.15,0.0,0.015,0.0,0.0028,1050,30,750,90,650
97,20.8,0.1,9.1,1.49,0.06,0.44,0.22,0.15,0.002,0.011,0.0,0.0031,1050,30,750,90,600
98,24.4,0.12,8.79,2.01,0.22,0.52,0.24,0.11,0.0,0.0,0.0,0.0,1050,60,750,120,500
99,15.7,0.11,9.2,1.5,0.05,0.45,0.22,0.14,0.003,0.005,0.0,0.0034,1050,30,750,90,500
100,18.6,0.11,9.2,1.5,0.05,0.45,0.22,0.14,0.003,0.005,0.0,0.0034,1050,30,750,90,600
101,14.38,0.126,9.03,1.39,0.06,0.56,0.24,0.06,0.0,0.0,0.005,0.03,980,30,763,90,250
102,16.67,0.11,9.0,1.5,0.05,0.45,0.2,0.15,0.0,0.015,0.01,0.0027,1050,30,750,90,500
103,20.0,0.098,8.99,2.0,0.05,0.5,0.2,0.098,0.0,0.0,0.002,0.0149,1050,60,780,30,600
104,29.37,0.11,9.0,1.5,0.05,0.45,0.2,0.15,0.0,0.015,0.03,0.003,1050,30,750,90,25
105,16.8,0.12,8.99,2.06,0.06,0.65,0.24,0.06,0.0,0.0,0.005,0.02,980,30,763,90,200
106,14.68,0.126,9.03,1.39,0.06,0.56,0.24,0.06,0.0,0.0,0.005,0.03,980,30,763,90,500
107,14.2,0.12,8.99,2.06,0.06,0.65,0.24,0.06,0.0,0.0,0.005,0.02,980,30,763,90,250
108,13.5,0.1,9.1,1.49,0.06,0.44,0.22,0.15,0.002,0.011,0.0,0.0031,1050,30,750,90,300
109,24.7,0.11,9.0,1.5,0.05,0.45,0.2,0.15,0.0,0.015,0.03,0.003,1050,30,750,90,600
110,15.0,0.1,9.3,0.93,0.11,0.4,0.22,0.094,0.0,0.0,0.0,0.002,1000,60,750,120,25
111,27.6,0.11,9.4,1.35,0.05,0.45,0.22,0.071,0.0,0.071,0.0,0.0022,1050,30,750,90,650
112,13.53,0.08,9.04,1.0,0.09,0.55,0.22,0.06,0.0,0.0,0.005,0.0226,980,30,763,90,250
113,18.11,0.126,9.03,1.39,0.06,0.56,0.24,0.06,0.0,0.0,0.005,0.03,980,30,763,90,100
114,21.0,0.097,8.99,2.01,0.049,0.5,0.2,0.1,0.0,0.0,0.002,0.015,1050,60,780,30,600
115,11.95,0.09,7.87,1.98,0.07,0.1,0.19,0.03,0.0,0.0,0.04,0.007,1040,38,750,60,25
116,17.96,0.126,9.03,1.39,0.06,0.56,0.24,0.06,0.0,0.0,0.005,0.03,980,30,763,90,550
117,13.0,0.11,9.3,1.51,0.06,0.45,0.21,0.15,0.0,0.014,0.008,0.0,1050,30,650,90,550
118,16.0,0.12,9.11,1.52,0.03,0.41,0.19,0.2,0.0,0.0,0.0,0.002,1000,40,740,90,350
119,12.0,0.092,8.87,1.71,0.01,0.28,0.19,0.002,0.0,0.0,0.0,0.0,1050,30,750,90,400
120,16.0,0.09,9.0,1.98,0.0,0.49,0.2,0.083,0.0,0.0,0.0,0.015,1050,60,780,60,400
121,25.5,0.11,9.4,1.35,0.05,0.45,0.22,0.071,0.0,0.071,0.0,0.0022,1050,30,750,90,600
122,22.1,0.096,8.97,2.01,0.05,0.49,0.2,0.14,0.0,0.0,0.002,0.0151,1050,60,780,30,25
123,20.44,0.11,9.3,1.51,0.06,0.45,0.22,0.15,0.0,0.046,0.0,0.0153,1050,30,650,90,650
124,15.7,0.092,8.87,1.71,0.01,0.28,0.19,0.002,0.0,0.0,0.0,0.0,1050,30,750,90,25
125,13.0,0.11,9.2,1.5,0.05,0.45,0.22,0.14,0.003,0.005,0.0,0.0034,1050,30,750,90,300
126,13.0,0.1,9.2,1.5,0.05,0.44,0.22,0.15,0.0,0.014,0.025,0.0,1050,30,650,90,500
127,14.0,0.09,9.0,1.06,0.13,0.43,0.23,0.075,0.0,0.0,0.0,0.0036,1000,30,650,90,25
128,17.6,0.1,9.1,1.49,0.06,0.44,0.22,0.15,0.002,0.011,0.0,0.0031,1050,30,750,90,550
129,12.2,0.08,9.04,1.0,0.09,0.55,0.22,0.06,0.0,0.0,0.005,0.0226,980,30,763,90,400
130,15.63,0.12,8.99,2.06,0.06,0.65,0.24,0.06,0.0,0.0,0.005,0.02,980,30,763,90,500
131,28.0,0.099,7.88,1.78,0.1,0.45,0.19,0.093,0.0,0.0,0.001,0.0098,1040,40,750,60,600
132,19.36,0.11,9.0,1.5,0.05,0.45,0.2,0.15,0.0,0.015,0.03,0.003,1050,30,750,90,300
133,22.3,0.11,9.2,1.5,0.05,0.45,0.22,0.15,0.013,0.043,0.0,0.0157,1050,30,750,90,25
134,14.85,0.11,9.2,1.51,0.06,0.45,0.22,0.15,0.0,0.015,0.039,0.0,1050,30,650,90,300
135,42.37,0.12,8.84,2.05,0.77,0.51,0.24,0.11,0.0,0.0,0.0,0.0,1050,60,750,120,650
136,13.66,0.11,9.2,1.51,0.05,0.44,0.22,0.15,0.0,0.013,0.0,0.0,1050,30,650,90,550
137,23.5,0.11,9.4,1.35,0.05,0.46,0.22,0.071,0.0,0.006,0.0,0.0023,1050,30,750,90,650
138,17.7,0.08,9.04,1.0,0.09,0.55,0.22,0.06,0.0,0.0,0.005,0.0226,980,30,763,90,550
139,18.0,0.11,9.3,1.51,0.06,0.45,0.21,0.15,0.0,0.014,0.008,0.0,1050,30,650,90,600
140,18.0,0.11,9.0,1.5,0.05,0.45,0.2,0.15,0.0,0.015,0.01,0.0027,1050,30,750,90,550
141,18.24,0.12,8.99,2.06,0.06,0.65,0.24,0.06,0.0,0.0,0.005,0.02,980,30,763,90,550
142,14.8,0.097,8.99,2.01,0.049,0.5,0.2,0.1,0.0,0.0,0.002,0.015,1050,60,780,30,400
143,17.6,0.09,7.87,1.98,0.07,0.1,0.19,0.03,0.0,0.0,0.004,0.007,1040,38,750,60,25
144,19.2,0.11,9.4,1.35,0.05,0.45,0.21,0.073,0.0,0.036,0.0,0.0022,1050,30,750,90,500
145,22.0,0.097,8.99,2.01,0.049,0.5,0.2,0.1,0.0,0.0,0.002,0.015,1050,60,780,30,25
146,13.68,0.126,9.03,1.39,0.06,0.56,0.24,0.06,0.0,0.0,0.005,0.03,980,30,763,90,400
147,16.5,0.11,9.2,1.5,0.05,0.45,0.22,0.15,0.013,0.043,0.0,0.0157,1050,30,650,90,25
148,15.1,0.11,9.2,1.51,0.06,0.45,0.22,0.15,0.0,0.015,0.039,0.0,1050,30,650,90,550
149,28.0,0.1,9.2,1.5,0.05,0.44,0.22,0.15,0.0,0.014,0.025,0.0,1050,30,650,90,650
150,21.6,0.12,8.5,1.5,0.0,0.51,0.25,0.1,0.0,0.0,0.0,0.0067,980,45,740,90,25
151,23.6,0.1,9.1,1.49,0.05,0.46,0.22,0.15,0.002,0.001,0.0,0.0032,1050,30,750,90,25
152,15.43,0.08,9.04,1.0,0.09,0.55,0.22,0.06,0.0,0.0,0.005,0.0226,980,30,763,90,100
153,23.2,0.11,9.4,1.35,0.05,0.45,0.21,0.073,0.0,0.036,0.0,0.0022,1050,30,750,90,600
154,22.3,0.11,9.2,1.48,0.05,0.46,0.22,0.14,0.0,0.0,0.0,0.0154,1100,30,740,90,650
155,27.0,0.1,8.85,1.99,0.05,0.45,0.2,0.08,0.0,0.0,0.0,0.0231,1050,60,780,30,600
156,23.0,0.12,8.79,2.01,0.22,0.52,0.24,0.11,0.0,0.0,0.0,0.0,1050,60,750,120,25
157,18.87,0.1,9.0,1.5,0.0,0.45,0.2,0.15,0.0,0.2,0.0,0.0,980,30,760,90,500
158,30.3,0.12,8.79,2.01,0.22,0.52,0.24,0.11,0.0,0.0,0.0,0.0,1050,60,750,120,600
159,11.88,0.11,9.3,1.51,0.06,0.45,0.22,0.15,0.0,0.046,0.0,0.0153,1050,30,750,90,500
160,27.31,0.11,9.2,1.5,0.05,0.45,0.22,0.15,0.013,0.043,0.0,0.0157,1050,30,750,90,650
161,29.72,0.11,9.2,1.5,0.05,0.45,0.22,0.15,0.013,0.043,0.0,0.0157,1050,30,650,90,650
162,12.8,0.1,9.1,1.49,0.05,0.46,0.22,0.15,0.002,0.001,0.0,0.0032,1050,30,750,90,300
163,13.44,0.11,9.2,1.51,0.05,0.44,0.22,0.15,0.0,0.013,0.0,0.0,1050,30,650,90,300
164,20.27,0.11,9.0,1.5,0.05,0.45,0.2,0.15,0.0,0.015,0.03,0.003,1050,30,750,90,500
165,22.9,0.09,8.8,1.02,0.13,0.44,0.21,0.089,0.0,0.0,0.014,0.002,1000,30,760,90,25
166,16.3,0.1,9.1,1.49,0.05,0.46,0.22,0.15,0.002,0.001,0.0,0.0032,1050,30,750,90,550
167,26.0,0.093,7.95,1.87,0.11,0.45,0.21,0.03,0.0,0.0,0.001,0.003,1040,40,750,60,25
168,11.6,0.13,8.94,1.45,0.0,0.44,0.19,0.15,0.0,0.0,0.0,0.0,980,30,760,90,500
169,18.0,0.12,9.11,1.52,0.03,0.41,0.19,0.2,0.0,0.0,0.0,0.002,1000,40,740,90,150
170,13.5,0.092,8.87,1.71,0.01,0.28,0.19,0.002,0.0,0.0,0.0,0.0,1050,30,750,90,500
171,15.6,0.1,8.92,2.02,0.01,0.01,0.26,0.069,0.0,0.0,0.04,0.0,1050,30,750,60,25
172,25.6,0.11,9.4,1.35,0.05,0.45,0.21,0.073,0.0,0.036,0.0,0.0022,1050,30,750,90,650
173,14.2,0.126,9.03,1.39,0.06,0.56,0.24,0.06,0.0,0.0,0.005,0.03,980,15,765,90,300
174,38.47,0.12,8.84,2.05,0.77,0.51,0.24,0.11,0.0,0.0,0.0,0.0,1050,60,750,120,600
175,22.1,0.11,9.2,1.51,0.05,0.44,0.22,0.15,0.0,0.013,0.0,0.0,1050,30,650,90,25
176,16.3,0.099,7.88,1.78,0.1,0.45,0.19,0.093,0.0,0.0,0.001,0.0098,1040,40,750,60,250
177,9.6,0.11,9.3,1.51,0.06,0.45,0.22,0.15,0.0,0.046,0.0,0.0153,1050,30,650,90,300
178,27.43,0.11,9.0,1.5,0.05,0.45,0.2,0.15,0.0,0.015,0.03,0.003,1050,30,750,90,650
