Repository: Mat-Design-Yu/DSMR

# DSMR
An AI Framework for Exploring Algorithm and Data Combinations with Efficiency-Accuracy Trade-offs

The primary goal of DSMR is to assess the importance of each row in the data matrix (i.e., each sample) and to provide materials scientists with the optimal combination of data subsets and models. 
Abstract：Machine learning models demonstrate remarkable capabilities in predicting properties of novel material. The optimal model can theoretically be obtained through an exhaustive search of data subsets, algorithms, and hyperparameters. However, the fundamental challenge lies in identifying the most efficient pathway through this immense search space. In this paper, we address this challenge by proposing an active learning-based exploration framework (DSMR), where the Data Screening (DS) module employs a "leave-one-out" strategy to dynamically refine the dataset through iterative elimination and addition of samples, while the Model Retrieval (MR) module integrates Bayesian optimization with hyperparameter exploration. The framework can achieve an ideal balance between computational efficiency and predictive accuracy, allowing for deeper exploration of data information. Systematic validation studies were conducted across two distinct sets each of classification and regression data. Superior models were obtained within 10 iterative cycles for all cases, achieving a 5-10% improvement compared to state-of-the-art results in current literature. Furthermore, the framework effectively utilizes newly added data to obtain enhanced models while featuring low-code implementation and user-friendly characteristics, making it a promising tool for materials design.

Key words： Active learning, Data enhancement, Model retrieval

File: DSMR/04 Examples/Regression/Ma-TE/Regression-addition/results/5 Split/5 Split.csv
Index,TE ,C,Cr,W,Si,Mn,V,Ta,Zr,Y,Ti,N,NT ,Nt ,TT ,Tt ,Ttest 
1,22.0,0.11,9.0,1.5,0.05,0.45,0.2,0.15,0.0,0.015,0.03,0.003,1050,30,750,90,550
2,16.47,0.11,9.2,1.5,0.05,0.45,0.22,0.14,0.003,0.005,0.0,0.0034,1050,30,750,90,550
3,17.96,0.126,9.03,1.39,0.06,0.56,0.24,0.06,0.0,0.0,0.005,0.03,980,30,763,90,550
4,24.7,0.11,9.0,1.5,0.05,0.45,0.2,0.15,0.0,0.015,0.03,0.003,1050,30,750,90,600
5,13.0,0.1,9.2,1.5,0.05,0.44,0.22,0.15,0.0,0.014,0.025,0.0,1050,30,650,90,500
6,27.56,0.11,9.0,1.5,0.05,0.45,0.2,0.15,0.0,0.015,0.01,0.0027,1050,30,750,90,25
7,22.0,0.097,8.99,2.01,0.049,0.5,0.2,0.1,0.0,0.0,0.002,0.015,1050,60,780,30,25
8,16.0,0.12,9.11,1.52,0.03,0.41,0.19,0.2,0.0,0.0,0.0,0.002,1000,40,740,90,350
9,14.2,0.12,8.99,2.06,0.06,0.65,0.24,0.06,0.0,0.0,0.005,0.02,980,30,763,90,250
10,22.4,0.09,7.71,1.95,0.11,0.16,0.16,0.02,0.0,0.0,0.0,0.006,1040,30,750,60,25
11,18.3,0.098,8.99,2.0,0.05,0.5,0.2,0.098,0.0,0.0,0.002,0.0149,1050,60,780,30,300
12,26.4,0.1,9.1,1.49,0.06,0.44,0.22,0.15,0.002,0.011,0.0,0.0031,1050,30,750,90,25
13,31.34,0.12,8.84,2.05,0.77,0.51,0.24,0.11,0.0,0.0,0.0,0.0,1050,60,750,120,550
14,19.2,0.099,7.88,1.78,0.1,0.45,0.19,0.093,0.0,0.0,0.001,0.0098,1040,40,750,60,450
15,22.3,0.11,9.2,1.5,0.05,0.45,0.22,0.15,0.013,0.043,0.0,0.0157,1050,30,750,90,25
16,15.7,0.092,8.87,1.71,0.01,0.28,0.19,0.002,0.0,0.0,0.0,0.0,1050,30,750,90,25
17,18.0,0.11,9.0,1.5,0.05,0.45,0.2,0.15,0.0,0.015,0.01,0.0027,1050,30,750,90,550
18,26.0,0.093,7.95,1.87,0.11,0.45,0.21,0.03,0.0,0.0,0.001,0.003,1040,40,750,60,25
19,14.2,0.126,9.03,1.39,0.06,0.56,0.24,0.06,0.0,0.0,0.005,0.03,980,15,765,90,300
20,12.35,0.11,9.3,1.51,0.06,0.45,0.21,0.15,0.0,0.014,0.008,0.0,1050,30,650,90,500
21,17.6,0.1,9.1,1.49,0.06,0.44,0.22,0.15,0.002,0.011,0.0,0.0031,1050,30,750,90,550
22,28.0,0.1,9.2,1.5,0.05,0.44,0.22,0.15,0.0,0.014,0.025,0.0,1050,30,650,90,650
23,13.6,0.11,9.3,1.51,0.06,0.45,0.22,0.15,0.0,0.046,0.0,0.0153,1050,30,650,90,600
24,12.3,0.1,8.72,2.09,0.23,0.43,0.23,0.07,0.0,0.0,0.0,0.0,1050,30,750,60,25
25,15.8,0.11,9.0,1.5,0.05,0.45,0.2,0.15,0.0,0.015,0.0,0.0028,1050,30,750,90,500
26,17.0,0.12,9.11,1.52,0.03,0.41,0.19,0.2,0.0,0.0,0.0,0.002,1000,40,740,90,300
27,30.3,0.12,8.79,2.01,0.22,0.52,0.24,0.11,0.0,0.0,0.0,0.0,1050,60,750,120,600
28,15.9,0.12,8.93,1.07,0.06,0.47,0.2,0.14,0.0,0.0,0.009,0.018,980,27,760,90,25
29,29.72,0.11,9.2,1.5,0.05,0.45,0.22,0.15,0.013,0.043,0.0,0.0157,1050,30,650,90,650
30,15.13,0.12,8.99,2.06,0.06,0.65,0.24,0.06,0.0,0.0,0.005,0.02,980,30,763,90,350
31,21.6,0.12,8.5,1.5,0.0,0.51,0.25,0.1,0.0,0.0,0.0,0.0067,980,45,740,90,25
32,14.85,0.12,8.99,2.06,0.06,0.65,0.24,0.06,0.0,0.0,0.005,0.02,980,30,763,90,450
33,18.24,0.12,8.99,2.06,0.06,0.65,0.24,0.06,0.0,0.0,0.005,0.02,980,30,763,90,550
34,9.6,0.11,9.3,1.51,0.06,0.45,0.22,0.15,0.0,0.046,0.0,0.0153,1050,30,650,90,300
35,23.3,0.1,8.74,0.94,0.09,0.23,0.18,0.06,0.009,0.0,0.005,0.004,1000,40,750,70,25
36,16.7,0.11,9.4,1.35,0.05,0.45,0.21,0.073,0.0,0.036,0.0,0.0022,1050,30,750,90,300
37,13.5,0.092,8.87,1.71,0.01,0.28,0.19,0.002,0.0,0.0,0.0,0.0,1050,30,750,90,500
38,11.6,0.13,8.94,1.45,0.0,0.44,0.19,0.15,0.0,0.0,0.0,0.0,980,30,760,90,500
39,24.0,0.11,9.0,1.5,0.05,0.45,0.2,0.15,0.0,0.015,0.01,0.0027,1050,30,750,90,650
40,21.5,0.11,9.4,1.35,0.05,0.45,0.22,0.071,0.0,0.071,0.0,0.0022,1050,30,750,90,300
41,14.7,0.11,9.0,1.5,0.05,0.45,0.2,0.15,0.0,0.015,0.0,0.0028,1050,30,750,90,300
42,17.0,0.12,9.11,1.52,0.03,0.41,0.19,0.2,0.0,0.0,0.0,0.002,1000,40,740,90,250
43,11.88,0.11,9.3,1.51,0.06,0.45,0.22,0.15,0.0,0.046,0.0,0.0153,1050,30,750,90,500
44,17.04,0.11,8.7,1.0,0.0,0.44,0.19,0.1,0.0,0.0,0.0,0.0,980,27,760,90,400
45,16.8,0.12,8.99,2.06,0.06,0.65,0.24,0.06,0.0,0.0,0.005,0.02,980,30,763,90,200
46,21.0,0.1,9.0,1.5,0.0,0.45,0.2,0.15,0.0,0.2,0.0,0.0,980,30,760,90,25
47,17.1,0.12,8.99,2.06,0.06,0.65,0.24,0.06,0.0,0.0,0.005,0.02,980,30,763,90,100
48,23.6,0.1,9.1,1.49,0.05,0.46,0.22,0.15,0.002,0.001,0.0,0.0032,1050,30,750,90,25
49,17.5,0.098,8.99,2.0,0.05,0.5,0.2,0.098,0.0,0.0,0.002,0.0149,1050,60,780,30,500
50,19.6,0.11,9.4,1.35,0.05,0.46,0.22,0.071,0.0,0.006,0.0,0.0023,1050,30,750,90,600
51,17.3,0.099,7.88,1.78,0.1,0.45,0.19,0.093,0.0,0.0,0.001,0.0098,1040,40,750,60,200
52,15.3,0.099,7.88,1.78,0.1,0.45,0.19,0.093,0.0,0.0,0.001,0.0098,1040,40,750,60,350
53,15.7,0.11,9.2,1.5,0.05,0.45,0.22,0.14,0.003,0.005,0.0,0.0034,1050,30,750,90,500
54,23.0,0.1,8.85,1.99,0.05,0.45,0.2,0.08,0.0,0.0,0.0,0.0231,1050,60,780,30,400
55,17.2,0.126,9.03,1.39,0.06,0.56,0.24,0.06,0.0,0.0,0.005,0.03,980,15,765,90,25
56,18.0,0.09,8.8,1.02,0.13,0.44,0.21,0.089,0.0,0.0,0.014,0.002,1000,30,700,90,25
57,23.0,0.1,9.3,0.95,0.13,0.41,0.23,0.0,0.0,0.0,0.056,0.002,1000,60,750,120,25
58,18.1,0.12,8.91,1.08,0.04,0.48,0.2,0.14,0.0,0.0,0.006,0.02,980,30,760,90,25
59,13.2,0.126,9.03,1.39,0.06,0.56,0.24,0.06,0.0,0.0,0.005,0.03,980,15,765,90,400
60,13.44,0.11,9.2,1.51,0.05,0.44,0.22,0.15,0.0,0.013,0.0,0.0,1050,30,650,90,300
61,14.8,0.097,8.99,2.01,0.049,0.5,0.2,0.1,0.0,0.0,0.002,0.015,1050,60,780,30,400
62,19.36,0.11,9.0,1.5,0.05,0.45,0.2,0.15,0.0,0.015,0.03,0.003,1050,30,750,90,300
63,25.6,0.11,9.4,1.35,0.05,0.45,0.21,0.073,0.0,0.036,0.0,0.0022,1050,30,750,90,650
64,17.7,0.08,9.04,1.0,0.09,0.55,0.22,0.06,0.0,0.0,0.005,0.0226,980,30,763,90,550
65,16.67,0.11,9.0,1.5,0.05,0.45,0.2,0.15,0.0,0.015,0.01,0.0027,1050,30,750,90,500
66,12.3,0.1,8.72,2.09,0.23,0.43,0.23,0.07,0.0,0.0,0.0,0.0,1050,30,750,60,25
67,16.3,0.1,9.1,1.49,0.05,0.46,0.22,0.15,0.002,0.001,0.0,0.0032,1050,30,750,90,550
68,19.2,0.11,9.4,1.35,0.05,0.45,0.21,0.073,0.0,0.036,0.0,0.0022,1050,30,750,90,500
69,14.2,0.092,8.87,1.71,0.01,0.28,0.19,0.002,0.0,0.0,0.0,0.0,1050,30,750,90,200
70,22.3,0.11,9.2,1.48,0.05,0.46,0.22,0.14,0.0,0.0,0.0,0.0154,1100,30,740,90,650
71,27.6,0.1,8.85,1.99,0.05,0.45,0.2,0.08,0.0,0.0,0.0,0.0231,1050,60,780,60,25
72,22.1,0.11,9.2,1.51,0.05,0.44,0.22,0.15,0.0,0.013,0.0,0.0,1050,30,650,90,25
73,17.4,0.11,9.4,1.35,0.05,0.45,0.21,0.073,0.0,0.036,0.0,0.0022,1050,30,750,90,25
74,21.6,0.099,7.88,1.78,0.1,0.45,0.19,0.093,0.0,0.0,0.001,0.0098,1040,40,750,60,500
75,14.0,0.09,9.0,1.06,0.13,0.43,0.23,0.075,0.0,0.0,0.0,0.0036,1000,30,650,90,25
76,20.5,0.1,8.85,1.99,0.05,0.45,0.2,0.08,0.0,0.0,0.0,0.0231,1050,60,780,60,25
77,27.31,0.11,9.2,1.5,0.05,0.45,0.22,0.15,0.013,0.043,0.0,0.0157,1050,30,750,90,650
78,27.43,0.11,9.0,1.5,0.05,0.45,0.2,0.15,0.0,0.015,0.03,0.003,1050,30,750,90,650
79,12.95,0.11,9.2,1.51,0.05,0.44,0.22,0.15,0.0,0.013,0.0,0.0,1050,30,650,90,500
80,29.37,0.11,9.0,1.5,0.05,0.45,0.2,0.15,0.0,0.015,0.03,0.003,1050,30,750,90,25
81,26.3,0.1,9.1,1.49,0.06,0.44,0.22,0.15,0.002,0.011,0.0,0.0031,1050,30,750,90,650
82,12.32,0.126,9.03,1.39,0.06,0.56,0.24,0.06,0.0,0.0,0.005,0.03,980,30,763,90,350
83,17.4,0.12,8.99,2.06,0.06,0.65,0.24,0.06,0.0,0.0,0.005,0.02,980,30,763,90,25
84,23.1,0.11,9.4,1.35,0.05,0.45,0.22,0.071,0.0,0.071,0.0,0.0022,1050,30,750,90,500
85,38.47,0.12,8.84,2.05,0.77,0.51,0.24,0.11,0.0,0.0,0.0,0.0,1050,60,750,120,600
86,13.85,0.08,9.04,1.0,0.09,0.55,0.22,0.06,0.0,0.0,0.005,0.0226,980,30,763,90,300
87,20.8,0.1,9.1,1.49,0.06,0.44,0.22,0.15,0.002,0.011,0.0,0.0031,1050,30,750,90,600
88,42.37,0.12,8.84,2.05,0.77,0.51,0.24,0.11,0.0,0.0,0.0,0.0,1050,60,750,120,650
89,11.95,0.09,7.87,1.98,0.07,0.1,0.19,0.03,0.0,0.0,0.04,0.007,1040,38,750,60,25
90,13.0,0.11,9.3,1.51,0.06,0.45,0.21,0.15,0.0,0.014,0.008,0.0,1050,30,650,90,550
91,20.0,0.098,8.99,2.0,0.05,0.5,0.2,0.098,0.0,0.0,0.002,0.0149,1050,60,780,30,600
92,17.6,0.09,7.87,1.98,0.07,0.1,0.19,0.03,0.0,0.0,0.004,0.007,1040,38,750,60,25
93,19.0,0.12,8.91,1.44,0.0,0.49,0.2,0.15,0.0,0.0,0.0,0.0,980,30,760,90,600
94,18.0,0.12,9.11,1.52,0.03,0.41,0.19,0.2,0.0,0.0,0.0,0.002,1000,40,740,90,400
95,28.0,0.11,9.0,1.5,0.05,0.45,0.2,0.15,0.0,0.015,0.05,0.0029,1050,30,750,90,650
96,20.3,0.11,9.0,1.5,0.05,0.45,0.2,0.15,0.0,0.015,0.05,0.0029,1050,30,750,90,300
97,18.6,0.11,9.2,1.5,0.05,0.45,0.22,0.14,0.003,0.005,0.0,0.0034,1050,30,750,90,600
98,14.2,0.126,9.03,1.39,0.06,0.56,0.24,0.06,0.0,0.0,0.005,0.03,980,30,763,90,300
99,21.9,0.096,8.97,2.01,0.051,0.5,0.2,0.14,0.0,0.0,0.048,0.0152,1050,60,800,30,25
100,22.1,0.096,8.97,2.01,0.05,0.49,0.2,0.14,0.0,0.0,0.002,0.0151,1050,60,780,30,25
101,15.1,0.11,9.2,1.51,0.06,0.45,0.22,0.15,0.0,0.015,0.039,0.0,1050,30,650,90,550
102,25.0,0.11,9.0,1.5,0.05,0.45,0.2,0.15,0.0,0.015,0.0,0.0028,1050,30,750,90,25
103,23.51,0.1,9.2,1.5,0.05,0.44,0.22,0.15,0.0,0.014,0.025,0.0,1050,30,650,90,25
104,14.6,0.1,8.72,2.09,0.23,0.43,0.23,0.07,0.0,0.0,0.0,0.0,1050,60,750,120,325
105,14.85,0.11,9.2,1.51,0.06,0.45,0.22,0.15,0.0,0.015,0.039,0.0,1050,30,650,90,300
106,23.5,0.11,9.4,1.35,0.05,0.46,0.22,0.071,0.0,0.006,0.0,0.0023,1050,30,750,90,650
107,15.0,0.1,9.3,0.93,0.11,0.4,0.22,0.094,0.0,0.0,0.0,0.002,1000,60,750,120,25
108,24.1,0.11,8.7,1.0,0.0,0.44,0.19,0.1,0.0,0.0,0.0,0.0,980,27,760,90,600
109,14.8,0.09,9.0,1.98,0.0,0.49,0.2,0.083,0.0,0.0,0.0,0.015,1050,60,780,60,25
110,16.3,0.099,7.88,1.78,0.1,0.45,0.19,0.093,0.0,0.0,0.001,0.0098,1040,40,750,60,250
111,23.0,0.11,9.0,1.5,0.05,0.45,0.2,0.15,0.0,0.015,0.05,0.0029,1050,30,750,90,550
112,22.9,0.09,8.8,1.02,0.13,0.44,0.21,0.089,0.0,0.0,0.014,0.002,1000,30,760,90,25
113,31.4,0.11,9.0,1.5,0.05,0.45,0.2,0.15,0.0,0.015,0.05,0.0029,1050,30,750,90,25
114,20.5,0.12,9.11,1.52,0.03,0.41,0.19,0.2,0.0,0.0,0.0,0.002,1000,40,740,90,50
115,11.15,0.11,9.2,1.5,0.05,0.45,0.22,0.15,0.013,0.043,0.0,0.0157,1050,30,650,90,300
116,14.6,0.12,8.99,2.06,0.06,0.65,0.24,0.06,0.0,0.0,0.005,0.02,980,30,763,90,300
117,20.0,0.09,9.0,1.98,0.0,0.49,0.2,0.083,0.0,0.0,0.0,0.015,1050,60,780,60,500
118,14.7,0.11,9.2,1.51,0.05,0.44,0.22,0.15,0.0,0.013,0.0,0.0,1050,30,650,90,600
119,15.2,0.09,9.0,1.98,0.0,0.49,0.2,0.083,0.0,0.0,0.0,0.015,1050,60,780,60,550
120,20.27,0.11,9.0,1.5,0.05,0.45,0.2,0.15,0.0,0.015,0.03,0.003,1050,30,750,90,500
121,15.6,0.1,8.92,2.02,0.01,0.01,0.26,0.069,0.0,0.0,0.04,0.0,1050,30,750,60,25
122,15.8,0.11,9.3,1.51,0.06,0.45,0.22,0.15,0.0,0.046,0.0,0.0153,1050,30,650,90,25
123,16.5,0.11,9.2,1.5,0.05,0.45,0.22,0.15,0.013,0.043,0.0,0.0157,1050,30,650,90,25
124,22.6,0.11,9.0,1.5,0.05,0.45,0.2,0.15,0.0,0.015,0.0,0.0028,1050,30,750,90,650
125,20.3,0.11,9.0,1.5,0.05,0.45,0.2,0.15,0.0,0.015,0.0,0.0028,1050,30,750,90,600
126,22.75,0.126,9.03,1.39,0.06,0.56,0.24,0.06,0.0,0.0,0.005,0.03,980,30,763,90,600
127,17.0,0.12,8.91,1.44,0.0,0.49,0.2,0.15,0.0,0.0,0.0,0.0,980,30,760,90,400
128,8.5,0.13,8.94,1.45,0.0,0.44,0.19,0.15,0.0,0.0,0.0,0.0,980,30,760,90,400
129,18.0,0.11,9.3,1.51,0.06,0.45,0.21,0.15,0.0,0.014,0.008,0.0,1050,30,650,90,600
130,13.53,0.08,9.04,1.0,0.09,0.55,0.22,0.06,0.0,0.0,0.005,0.0226,980,30,763,90,250
131,18.72,0.096,8.97,2.01,0.05,0.49,0.2,0.14,0.0,0.0,0.002,0.0151,1050,60,780,30,500
132,18.0,0.12,9.11,1.52,0.03,0.41,0.19,0.2,0.0,0.0,0.0,0.002,1000,40,740,90,150
133,13.5,0.11,9.2,1.5,0.05,0.45,0.22,0.15,0.013,0.043,0.0,0.0157,1050,30,650,90,500
134,19.7,0.099,7.88,1.78,0.1,0.45,0.19,0.093,0.0,0.0,0.001,0.0098,1040,40,750,60,25
135,15.63,0.12,8.99,2.06,0.06,0.65,0.24,0.06,0.0,0.0,0.005,0.02,980,30,763,90,500
136,12.2,0.08,9.04,1.0,0.09,0.55,0.22,0.06,0.0,0.0,0.005,0.0226,980,30,763,90,400
137,12.8,0.1,9.1,1.49,0.05,0.46,0.22,0.15,0.002,0.001,0.0,0.0032,1050,30,750,90,300
138,11.6,0.11,9.3,1.51,0.06,0.45,0.22,0.15,0.0,0.046,0.0,0.0153,1050,30,650,90,500
139,28.0,0.099,7.88,1.78,0.1,0.45,0.19,0.093,0.0,0.0,0.001,0.0098,1040,40,750,60,600
140,21.4,0.11,9.3,1.51,0.06,0.45,0.21,0.15,0.0,0.014,0.008,0.0,1050,30,650,90,25
141,18.0,0.12,8.95,2.01,0.23,0.51,0.24,0.0,0.0,0.0,0.01,0.0,1040,60,760,60,25
142,20.12,0.11,9.3,1.51,0.06,0.45,0.22,0.15,0.0,0.046,0.0,0.0153,1050,30,750,90,600
143,28.36,0.12,8.84,2.05,0.77,0.51,0.24,0.11,0.0,0.0,0.0,0.0,1050,60,750,120,500
144,13.82,0.11,9.2,1.51,0.06,0.45,0.22,0.15,0.0,0.015,0.039,0.0,1050,30,650,90,500
145,14.0,0.12,8.91,2.03,0.01,0.01,0.26,0.069,0.0,0.0,0.05,0.0,1050,30,750,60,25
146,24.87,0.11,9.3,1.51,0.06,0.45,0.21,0.15,0.0,0.014,0.008,0.0,1050,30,650,90,650
147,14.1,0.126,9.03,1.39,0.06,0.56,0.24,0.06,0.0,0.0,0.005,0.03,980,30,763,90,450
148,27.0,0.099,7.88,1.78,0.1,0.45,0.19,0.093,0.0,0.0,0.001,0.0098,1040,40,750,60,550
149,16.1,0.11,9.2,1.5,0.05,0.45,0.22,0.15,0.013,0.043,0.0,0.0157,1050,30,650,90,600
150,13.66,0.11,9.2,1.51,0.05,0.44,0.22,0.15,0.0,0.013,0.0,0.0,1050,30,650,90,550
151,25.2,0.11,9.2,1.5,0.05,0.45,0.22,0.14,0.003,0.005,0.0,0.0034,1050,30,750,90,650
152,19.6,0.12,8.99,2.06,0.06,0.65,0.24,0.06,0.0,0.0,0.005,0.02,980,30,763,90,600
153,13.0,0.11,9.2,1.5,0.05,0.45,0.22,0.14,0.003,0.005,0.0,0.0034,1050,30,750,90,300
154,15.43,0.08,9.04,1.0,0.09,0.55,0.22,0.06,0.0,0.0,0.005,0.0226,980,30,763,90,100
155,34.0,0.11,8.86,2.07,0.05,0.5,0.24,0.11,0.0,0.0,0.0,0.0,1050,60,750,120,650
156,13.0,0.1,9.3,0.93,0.11,0.4,0.22,0.094,0.0,0.0,0.0,0.002,1000,60,650,120,25
157,16.1,0.1,9.1,1.49,0.06,0.44,0.22,0.15,0.002,0.011,0.0,0.0031,1050,30,750,90,500
158,18.87,0.1,9.0,1.5,0.0,0.45,0.2,0.15,0.0,0.2,0.0,0.0,980,30,760,90,500
159,13.68,0.126,9.03,1.39,0.06,0.56,0.24,0.06,0.0,0.0,0.005,0.03,980,30,763,90,400
160,14.0,0.1,8.85,1.99,0.05,0.45,0.2,0.08,0.0,0.0,0.0,0.0231,1050,60,780,60,325
161,27.6,0.11,9.4,1.35,0.05,0.45,0.22,0.071,0.0,0.071,0.0,0.0022,1050,30,750,90,650
162,18.0,0.09,9.0,1.98,0.0,0.49,0.2,0.083,0.0,0.0,0.0,0.015,1050,60,780,60,600
163,21.3,0.12,9.11,1.52,0.03,0.41,0.19,0.2,0.0,0.0,0.0,0.002,1000,40,740,90,500
164,13.5,0.1,9.1,1.49,0.06,0.44,0.22,0.15,0.002,0.011,0.0,0.0031,1050,30,750,90,300
165,12.9,0.08,9.04,1.0,0.09,0.55,0.22,0.06,0.0,0.0,0.005,0.0226,980,30,763,90,500
166,22.8,0.126,9.03,1.39,0.06,0.56,0.24,0.06,0.0,0.0,0.005,0.03,980,15,765,90,600
167,17.35,0.11,9.0,1.5,0.05,0.45,0.2,0.15,0.0,0.015,0.0,0.0028,1050,30,750,90,550
168,23.2,0.11,9.4,1.35,0.05,0.45,0.21,0.073,0.0,0.036,0.0,0.0022,1050,30,750,90,600
169,21.0,0.097,8.99,2.01,0.049,0.5,0.2,0.1,0.0,0.0,0.002,0.015,1050,60,780,30,600
170,25.5,0.11,9.4,1.35,0.05,0.45,0.22,0.071,0.0,0.071,0.0,0.0022,1050,30,750,90,600
171,23.6,0.11,9.3,1.51,0.06,0.45,0.22,0.15,0.0,0.253,0.0,0.0153,1100,30,740,90,650
172,14.36,0.1,9.2,1.5,0.05,0.44,0.22,0.15,0.0,0.014,0.025,0.0,1050,30,650,90,550
173,27.0,0.1,8.85,1.99,0.05,0.45,0.2,0.08,0.0,0.0,0.0,0.0231,1050,60,780,30,600
174,14.68,0.126,9.03,1.39,0.06,0.56,0.24,0.06,0.0,0.0,0.005,0.03,980,30,763,90,500
175,23.9,0.11,9.2,1.51,0.06,0.45,0.22,0.15,0.0,0.015,0.039,0.0,1050,30,650,90,25
176,15.4,0.09,9.0,2.0,0.09,0.5,0.18,0.09,0.0,0.0,0.0,0.0,1030,30,750,60,25
177,12.0,0.092,8.87,1.71,0.01,0.28,0.19,0.002,0.0,0.0,0.0,0.0,1050,30,750,90,400
178,18.11,0.126,9.03,1.39,0.06,0.56,0.24,0.06,0.0,0.0,0.005,0.03,980,30,763,90,100
