Repository: Mat-Design-Yu/DSMR

# DSMR
An AI Framework for Exploring Algorithm and Data Combinations with Efficiency-Accuracy Trade-offs

The primary goal of DSMR is to assess the importance of each row in the data matrix (i.e., each sample) and to provide materials scientists with the optimal combination of data subsets and models. 
Abstract：Machine learning models demonstrate remarkable capabilities in predicting properties of novel material. The optimal model can theoretically be obtained through an exhaustive search of data subsets, algorithms, and hyperparameters. However, the fundamental challenge lies in identifying the most efficient pathway through this immense search space. In this paper, we address this challenge by proposing an active learning-based exploration framework (DSMR), where the Data Screening (DS) module employs a "leave-one-out" strategy to dynamically refine the dataset through iterative elimination and addition of samples, while the Model Retrieval (MR) module integrates Bayesian optimization with hyperparameter exploration. The framework can achieve an ideal balance between computational efficiency and predictive accuracy, allowing for deeper exploration of data information. Systematic validation studies were conducted across two distinct sets each of classification and regression data. Superior models were obtained within 10 iterative cycles for all cases, achieving a 5-10% improvement compared to state-of-the-art results in current literature. Furthermore, the framework effectively utilizes newly added data to obtain enhanced models while featuring low-code implementation and user-friendly characteristics, making it a promising tool for materials design.

Key words： Active learning, Data enhancement, Model retrieval

File: DSMR/04 Examples/Regression/Ma-TE/Regression-elimination/Result storage/第1轮/results/5 Split/5 Split.csv
Index,TE ,C,Cr,W,Si,Mn,V,Ta,Zr,Y,Ti,N,NT ,Nt ,TT ,Tt ,Ttest 
0,34.0,0.11,8.86,2.07,0.05,0.5,0.24,0.11,0.0,0.0,0.0,0.0,1050,60,750,120,650
1,16.1,0.11,9.2,1.5,0.05,0.45,0.22,0.15,0.013,0.043,0.0,0.0157,1050,30,650,90,600
2,24.7,0.11,9.0,1.5,0.05,0.45,0.2,0.15,0.0,0.015,0.03,0.003,1050,30,750,90,600
3,19.2,0.099,7.88,1.78,0.1,0.45,0.19,0.093,0.0,0.0,0.001,0.0098,1040,40,750,60,450
4,20.8,0.1,9.1,1.49,0.06,0.44,0.22,0.15,0.002,0.011,0.0,0.0031,1050,30,750,90,600
5,13.6,0.11,9.3,1.51,0.06,0.45,0.22,0.15,0.0,0.046,0.0,0.0153,1050,30,650,90,600
6,16.9,0.12,8.93,1.1,0.04,0.44,0.19,0.14,0.0,0.0,0.009,0.017,979,111,739,222,25
7,16.7,0.11,9.4,1.35,0.05,0.45,0.21,0.073,0.0,0.036,0.0,0.0022,1050,30,750,90,300
8,21.6,0.099,7.88,1.78,0.1,0.45,0.19,0.093,0.0,0.0,0.001,0.0098,1040,40,750,60,500
9,24.87,0.11,9.3,1.51,0.06,0.45,0.21,0.15,0.0,0.014,0.008,0.0,1050,30,650,90,650
10,25.5,0.11,9.4,1.35,0.05,0.45,0.22,0.071,0.0,0.071,0.0,0.0022,1050,30,750,90,600
11,11.95,0.09,7.87,1.98,0.07,0.1,0.19,0.03,0.0,0.0,0.04,0.007,1040,38,750,60,25
12,19.7,0.099,7.88,1.78,0.1,0.45,0.19,0.093,0.0,0.0,0.001,0.0098,1040,40,750,60,25
13,20.5,0.12,9.11,1.52,0.03,0.41,0.19,0.2,0.0,0.0,0.0,0.002,1000,40,740,90,50
14,17.5,0.11,9.4,1.35,0.05,0.46,0.22,0.071,0.0,0.006,0.0,0.0023,1050,30,750,90,500
15,27.0,0.1,8.85,1.99,0.05,0.45,0.2,0.08,0.0,0.0,0.0,0.0231,1050,60,780,30,600
16,16.9,0.09,9.0,1.06,0.13,0.43,0.23,0.075,0.0,0.0,0.0,0.0036,1000,30,700,90,25
17,11.6,0.13,8.94,1.45,0.0,0.44,0.19,0.15,0.0,0.0,0.0,0.0,980,30,760,90,500
18,20.0,0.09,9.0,1.98,0.0,0.49,0.2,0.083,0.0,0.0,0.0,0.015,1050,60,780,60,500
19,11.88,0.11,9.3,1.51,0.06,0.45,0.22,0.15,0.0,0.046,0.0,0.0153,1050,30,750,90,500
20,23.1,0.11,9.4,1.35,0.05,0.45,0.22,0.071,0.0,0.071,0.0,0.0022,1050,30,750,90,500
21,16.0,0.1,9.3,0.95,0.13,0.41,0.23,0.0,0.0,0.0,0.056,0.002,1000,60,650,120,25
22,21.9,0.096,8.97,2.01,0.051,0.5,0.2,0.14,0.0,0.0,0.048,0.0152,1050,60,800,30,25
23,13.0,0.11,9.3,1.51,0.06,0.45,0.21,0.15,0.0,0.014,0.008,0.0,1050,30,650,90,550
24,23.0,0.1,9.3,0.95,0.13,0.41,0.23,0.0,0.0,0.0,0.056,0.002,1000,60,750,120,25
25,22.4,0.09,7.71,1.95,0.11,0.16,0.16,0.02,0.0,0.0,0.0,0.006,1040,30,750,60,25
26,12.3,0.12,8.73,2.09,0.25,0.51,0.25,0.0,0.0,0.0,0.0,0.0,1050,30,750,60,25
27,25.3,0.1,8.85,1.99,0.05,0.45,0.2,0.08,0.0,0.0,0.0,0.0231,1050,60,780,30,25
28,11.6,0.09,9.0,1.98,0.0,0.49,0.2,0.083,0.0,0.0,0.0,0.015,1050,60,780,60,500
29,16.7,0.13,8.94,1.45,0.0,0.44,0.19,0.15,0.0,0.0,0.0,0.0,980,30,760,90,600
30,25.3,0.11,9.0,1.5,0.05,0.45,0.2,0.15,0.0,0.015,0.05,0.0029,1050,30,750,90,600
31,15.0,0.12,8.91,1.44,0.0,0.49,0.2,0.15,0.0,0.0,0.0,0.0,980,30,760,90,500
32,15.2,0.09,9.0,1.98,0.0,0.49,0.2,0.083,0.0,0.0,0.0,0.015,1050,60,780,60,550
33,15.8,0.126,9.03,1.39,0.06,0.56,0.24,0.06,0.0,0.0,0.005,0.03,980,15,765,90,200
34,15.5,0.1,9.2,1.5,0.05,0.44,0.22,0.15,0.0,0.014,0.025,0.0,1050,30,650,90,600
35,23.0,0.12,8.79,2.01,0.22,0.52,0.24,0.11,0.0,0.0,0.0,0.0,1050,60,750,120,25
36,12.75,0.08,9.04,1.0,0.09,0.55,0.22,0.06,0.0,0.0,0.005,0.0226,980,30,763,90,350
37,24.0,0.11,9.2,1.48,0.05,0.46,0.22,0.14,0.0,0.0,0.0,0.0154,1100,30,740,90,25
38,27.0,0.1,9.0,1.5,0.0,0.45,0.2,0.15,0.0,0.2,0.0,0.0,980,30,760,90,600
39,25.0,0.11,9.2,1.5,0.05,0.45,0.22,0.15,0.0,0.255,0.093,0.0157,1100,30,740,90,650
40,15.88,0.126,9.03,1.39,0.06,0.56,0.24,0.06,0.0,0.0,0.005,0.03,980,30,763,90,200
41,23.3,0.11,8.7,1.0,0.0,0.44,0.19,0.1,0.0,0.0,0.0,0.0,980,27,760,90,25
42,25.0,0.12,8.91,1.44,0.0,0.49,0.2,0.15,0.0,0.0,0.0,0.0,980,30,760,90,25
43,18.72,0.096,8.97,2.01,0.05,0.49,0.2,0.14,0.0,0.0,0.002,0.0151,1050,60,780,30,500
44,9.6,0.09,9.0,1.98,0.0,0.49,0.2,0.083,0.0,0.0,0.0,0.015,1050,60,780,60,400
45,14.35,0.12,8.99,2.06,0.06,0.65,0.24,0.06,0.0,0.0,0.005,0.02,980,30,763,90,400
46,14.6,0.126,9.03,1.39,0.06,0.56,0.24,0.06,0.0,0.0,0.005,0.03,980,15,765,90,500
47,23.2,0.11,9.4,1.35,0.05,0.45,0.22,0.071,0.0,0.071,0.0,0.0022,1050,30,750,90,25
48,14.1,0.12,8.91,1.08,0.04,0.48,0.2,0.14,0.0,0.0,0.006,0.02,980,30,760,90,325
49,25.5,0.11,9.2,1.51,0.06,0.45,0.22,0.15,0.0,0.015,0.039,0.0,1050,30,650,90,650
50,16.0,0.09,9.0,1.98,0.0,0.49,0.2,0.083,0.0,0.0,0.0,0.015,1050,60,780,60,400
51,22.0,0.098,8.99,2.0,0.05,0.5,0.2,0.098,0.0,0.0,0.002,0.0149,1050,60,780,30,25
52,17.4,0.11,9.4,1.35,0.05,0.45,0.21,0.073,0.0,0.036,0.0,0.0022,1050,30,750,90,25
53,24.0,0.09,9.0,1.98,0.0,0.49,0.2,0.083,0.0,0.0,0.0,0.015,1050,60,780,60,25
54,27.6,0.1,8.85,1.99,0.05,0.45,0.2,0.08,0.0,0.0,0.0,0.0231,1050,60,780,60,25
55,16.3,0.099,7.88,1.78,0.1,0.45,0.19,0.093,0.0,0.0,0.001,0.0098,1040,40,750,60,250
56,12.65,0.08,9.04,1.0,0.09,0.55,0.22,0.06,0.0,0.0,0.005,0.0226,980,30,763,90,450
57,15.6,0.1,8.92,2.02,0.01,0.01,0.26,0.069,0.0,0.0,0.04,0.0,1050,30,750,60,25
58,30.0,0.11,8.86,2.07,0.05,0.5,0.24,0.11,0.0,0.0,0.0,0.0,1050,60,750,120,600
59,15.1,0.11,9.4,1.35,0.05,0.46,0.22,0.071,0.0,0.006,0.0,0.0023,1050,30,750,90,300
60,25.2,0.11,9.2,1.5,0.05,0.45,0.22,0.14,0.003,0.005,0.0,0.0034,1050,30,750,90,25
61,24.4,0.12,8.79,2.01,0.22,0.52,0.24,0.11,0.0,0.0,0.0,0.0,1050,60,750,120,500
62,18.0,0.12,9.11,1.52,0.03,0.41,0.19,0.2,0.0,0.0,0.0,0.002,1000,40,740,90,150
63,13.82,0.11,9.2,1.51,0.06,0.45,0.22,0.15,0.0,0.015,0.039,0.0,1050,30,650,90,500
64,18.3,0.098,8.99,2.0,0.05,0.5,0.2,0.098,0.0,0.0,0.002,0.0149,1050,60,780,30,300
65,15.0,0.09,8.8,1.02,0.13,0.44,0.21,0.089,0.0,0.0,0.014,0.002,1000,30,650,90,25
66,18.0,0.09,8.8,1.02,0.13,0.44,0.21,0.089,0.0,0.0,0.014,0.002,1000,30,700,90,25
67,13.0,0.1,9.3,0.93,0.11,0.4,0.22,0.094,0.0,0.0,0.0,0.002,1000,60,650,120,25
68,12.9,0.08,9.04,1.0,0.09,0.55,0.22,0.06,0.0,0.0,0.005,0.0226,980,30,763,90,500
69,16.0,0.12,9.11,1.52,0.03,0.41,0.19,0.2,0.0,0.0,0.0,0.002,1000,40,740,90,350
70,23.0,0.12,8.84,2.05,0.77,0.51,0.24,0.11,0.0,0.0,0.0,0.0,1050,60,750,120,25
71,15.4,0.08,9.04,1.0,0.09,0.55,0.22,0.06,0.0,0.0,0.005,0.0226,980,30,763,90,200
72,29.37,0.11,9.0,1.5,0.05,0.45,0.2,0.15,0.0,0.015,0.03,0.003,1050,30,750,90,25
73,23.18,0.11,9.3,1.51,0.06,0.45,0.22,0.15,0.0,0.046,0.0,0.0153,1050,30,750,90,650
74,18.0,0.11,9.0,1.5,0.05,0.45,0.2,0.15,0.0,0.015,0.01,0.0027,1050,30,750,90,550
75,17.0,0.08,9.04,1.0,0.09,0.55,0.22,0.06,0.0,0.0,0.005,0.0226,980,30,763,90,25
76,21.4,0.11,9.3,1.51,0.06,0.45,0.21,0.15,0.0,0.014,0.008,0.0,1050,30,650,90,25
77,19.2,0.11,9.4,1.35,0.05,0.45,0.21,0.073,0.0,0.036,0.0,0.0022,1050,30,750,90,500
78,25.2,0.11,9.2,1.5,0.05,0.45,0.22,0.14,0.003,0.005,0.0,0.0034,1050,30,750,90,650
79,23.5,0.11,8.86,2.07,0.05,0.5,0.24,0.11,0.0,0.0,0.0,0.0,1050,60,750,120,500
80,16.8,0.12,8.99,2.06,0.06,0.65,0.24,0.06,0.0,0.0,0.005,0.02,980,30,763,90,200
81,23.3,0.1,8.74,0.94,0.09,0.23,0.18,0.06,0.009,0.0,0.005,0.004,1000,40,750,70,25
82,20.0,0.096,8.97,2.01,0.05,0.49,0.2,0.14,0.0,0.0,0.002,0.0151,1050,60,780,30,600
83,16.0,0.092,8.87,1.71,0.01,0.28,0.19,0.002,0.0,0.0,0.0,0.0,1050,30,750,90,600
84,14.0,0.09,9.0,1.06,0.13,0.43,0.23,0.075,0.0,0.0,0.0,0.0036,1000,30,650,90,25
85,15.73,0.096,8.97,2.01,0.05,0.49,0.2,0.14,0.0,0.0,0.002,0.0151,1050,60,780,30,400
86,15.0,0.1,9.3,0.93,0.11,0.4,0.22,0.094,0.0,0.0,0.0,0.002,1000,60,750,120,25
87,19.0,0.12,8.91,1.44,0.0,0.49,0.2,0.15,0.0,0.0,0.0,0.0,980,30,760,90,600
88,23.8,0.1,8.85,1.99,0.05,0.45,0.2,0.08,0.0,0.0,0.0,0.0231,1050,60,780,60,400
89,12.32,0.126,9.03,1.39,0.06,0.56,0.24,0.06,0.0,0.0,0.005,0.03,980,30,763,90,350
90,15.1,0.11,9.2,1.51,0.06,0.45,0.22,0.15,0.0,0.015,0.039,0.0,1050,30,650,90,550
91,18.1,0.1,9.1,1.49,0.05,0.46,0.22,0.15,0.002,0.001,0.0,0.0032,1050,30,750,90,600
92,13.0,0.1,9.2,1.5,0.05,0.44,0.22,0.15,0.0,0.014,0.025,0.0,1050,30,650,90,500
93,16.2,0.11,9.4,1.35,0.05,0.46,0.22,0.071,0.0,0.006,0.0,0.0023,1050,30,750,90,25
94,17.3,0.098,9.3,0.97,0.02,0.6,0.24,0.0,0.0,0.0,0.0,0.055,1050,120,750,120,25
95,12.3,0.1,8.72,2.09,0.23,0.43,0.23,0.07,0.0,0.0,0.0,0.0,1050,30,750,60,25
96,23.9,0.11,9.2,1.51,0.06,0.45,0.22,0.15,0.0,0.015,0.039,0.0,1050,30,650,90,25
97,22.75,0.126,9.03,1.39,0.06,0.56,0.24,0.06,0.0,0.0,0.005,0.03,980,30,763,90,600
98,12.7,0.13,8.94,1.45,0.0,0.44,0.19,0.15,0.0,0.0,0.0,0.0,980,30,760,90,550
99,20.0,0.12,9.11,1.52,0.03,0.41,0.19,0.2,0.0,0.0,0.0,0.002,1000,40,740,90,100
100,27.0,0.099,7.88,1.78,0.1,0.45,0.19,0.093,0.0,0.0,0.001,0.0098,1040,40,750,60,550
101,15.8,0.11,9.3,1.51,0.06,0.45,0.22,0.15,0.0,0.046,0.0,0.0153,1050,30,650,90,25
102,23.2,0.11,9.4,1.35,0.05,0.45,0.21,0.073,0.0,0.036,0.0,0.0022,1050,30,750,90,600
103,29.72,0.11,9.2,1.5,0.05,0.45,0.22,0.15,0.013,0.043,0.0,0.0157,1050,30,650,90,650
130,23.5,0.11,9.4,1.35,0.05,0.46,0.22,0.071,0.0,0.006,0.0,0.0023,1050,30,750,90,650
131,14.6,0.1,8.72,2.09,0.23,0.43,0.23,0.07,0.0,0.0,0.0,0.0,1050,60,750,120,325
132,31.34,0.12,8.84,2.05,0.77,0.51,0.24,0.11,0.0,0.0,0.0,0.0,1050,60,750,120,550
133,14.38,0.126,9.03,1.39,0.06,0.56,0.24,0.06,0.0,0.0,0.005,0.03,980,30,763,90,250
134,14.0,0.1,8.85,1.99,0.05,0.45,0.2,0.08,0.0,0.0,0.0,0.0231,1050,60,780,60,325
135,17.1,0.12,8.99,2.06,0.06,0.65,0.24,0.06,0.0,0.0,0.005,0.02,980,30,763,90,100
136,13.2,0.126,9.03,1.39,0.06,0.56,0.24,0.06,0.0,0.0,0.005,0.03,980,15,765,90,400
137,14.2,0.12,8.99,2.06,0.06,0.65,0.24,0.06,0.0,0.0,0.005,0.02,980,30,763,90,250
138,17.2,0.126,9.03,1.39,0.06,0.56,0.24,0.06,0.0,0.0,0.005,0.03,980,15,765,90,25
139,17.4,0.11,9.3,1.51,0.06,0.45,0.22,0.15,0.0,0.046,0.0,0.0153,1050,30,750,90,25
140,16.0,0.11,9.2,1.5,0.05,0.45,0.22,0.15,0.0,0.255,0.093,0.0157,1100,30,740,90,25
141,14.0,0.12,8.91,2.03,0.01,0.01,0.26,0.069,0.0,0.0,0.05,0.0,1050,30,750,60,25
142,27.43,0.11,9.0,1.5,0.05,0.45,0.2,0.15,0.0,0.015,0.03,0.003,1050,30,750,90,650
143,13.5,0.092,8.87,1.71,0.01,0.28,0.19,0.002,0.0,0.0,0.0,0.0,1050,30,750,90,500
144,19.6,0.12,8.99,2.06,0.06,0.65,0.24,0.06,0.0,0.0,0.005,0.02,980,30,763,90,600
145,22.0,0.11,9.0,1.5,0.05,0.45,0.2,0.15,0.0,0.015,0.03,0.003,1050,30,750,90,550
146,18.0,0.09,9.0,1.98,0.0,0.49,0.2,0.083,0.0,0.0,0.0,0.015,1050,60,780,60,600
147,17.0,0.12,8.91,1.44,0.0,0.49,0.2,0.15,0.0,0.0,0.0,0.0,980,30,760,90,400
148,17.0,0.12,9.11,1.52,0.03,0.41,0.19,0.2,0.0,0.0,0.0,0.002,1000,40,740,90,250
149,22.8,0.126,9.03,1.39,0.06,0.56,0.24,0.06,0.0,0.0,0.005,0.03,980,15,765,90,600
150,25.0,0.12,9.11,1.52,0.03,0.41,0.19,0.2,0.0,0.0,0.0,0.002,1000,40,740,90,550
151,15.8,0.11,9.0,1.5,0.05,0.45,0.2,0.15,0.0,0.015,0.0,0.0028,1050,30,750,90,500
152,20.2,0.11,8.9,2.01,0.21,0.44,0.23,0.06,0.0,0.0,0.01,0.0,1040,60,760,60,25
153,12.63,0.11,9.3,1.51,0.06,0.45,0.21,0.15,0.0,0.014,0.008,0.0,1050,30,650,90,300
154,13.5,0.1,9.1,1.49,0.06,0.44,0.22,0.15,0.002,0.011,0.0,0.0031,1050,30,750,90,300
155,17.35,0.11,9.0,1.5,0.05,0.45,0.2,0.15,0.0,0.015,0.0,0.0028,1050,30,750,90,550
156,15.9,0.12,8.93,1.07,0.06,0.47,0.2,0.14,0.0,0.0,0.009,0.018,980,27,760,90,25
157,15.13,0.12,8.99,2.06,0.06,0.65,0.24,0.06,0.0,0.0,0.005,0.02,980,30,763,90,350
158,14.64,0.1,9.2,1.5,0.05,0.44,0.22,0.15,0.0,0.014,0.025,0.0,1050,30,650,90,300
159,31.4,0.11,9.0,1.5,0.05,0.45,0.2,0.15,0.0,0.015,0.05,0.0029,1050,30,750,90,25
160,14.2,0.126,9.03,1.39,0.06,0.56,0.24,0.06,0.0,0.0,0.005,0.03,980,30,763,90,300
161,20.0,0.098,8.99,2.0,0.05,0.5,0.2,0.098,0.0,0.0,0.002,0.0149,1050,60,780,30,600
162,15.43,0.08,9.04,1.0,0.09,0.55,0.22,0.06,0.0,0.0,0.005,0.0226,980,30,763,90,100
163,16.1,0.1,9.1,1.49,0.06,0.44,0.22,0.15,0.002,0.011,0.0,0.0031,1050,30,750,90,500
164,15.4,0.09,9.0,2.0,0.09,0.5,0.18,0.09,0.0,0.0,0.0,0.0,1030,30,750,60,25
165,18.0,0.12,9.11,1.52,0.03,0.41,0.19,0.2,0.0,0.0,0.0,0.002,1000,40,740,90,400
166,38.47,0.12,8.84,2.05,0.77,0.51,0.24,0.11,0.0,0.0,0.0,0.0,1050,60,750,120,600
167,20.2,0.11,8.7,1.0,0.0,0.44,0.19,0.1,0.0,0.0,0.0,0.0,980,27,760,90,500
168,18.0,0.12,9.11,1.52,0.03,0.41,0.19,0.2,0.0,0.0,0.0,0.002,1000,40,740,90,450
169,14.7,0.11,9.0,1.5,0.05,0.45,0.2,0.15,0.0,0.015,0.0,0.0028,1050,30,750,90,300
170,21.5,0.11,9.4,1.35,0.05,0.45,0.22,0.071,0.0,0.071,0.0,0.0022,1050,30,750,90,300
171,14.8,0.09,9.0,1.98,0.0,0.49,0.2,0.083,0.0,0.0,0.0,0.015,1050,60,780,60,25
172,13.44,0.11,9.2,1.51,0.05,0.44,0.22,0.15,0.0,0.013,0.0,0.0,1050,30,650,90,300
173,22.0,0.11,8.55,1.48,0.0,0.51,0.25,0.1,0.0,0.0,0.0,0.025,980,45,740,90,25
174,22.0,0.097,8.99,2.01,0.049,0.5,0.2,0.1,0.0,0.0,0.002,0.015,1050,60,780,30,25
175,23.6,0.11,9.3,1.51,0.06,0.45,0.22,0.15,0.0,0.253,0.0,0.0153,1100,30,740,90,650
176,15.9,0.099,7.88,1.78,0.1,0.45,0.19,0.093,0.0,0.0,0.001,0.0098,1040,40,750,60,400
177,15.63,0.12,8.99,2.06,0.06,0.65,0.24,0.06,0.0,0.0,0.005,0.02,980,30,763,90,500
178,15.7,0.11,9.2,1.5,0.05,0.45,0.22,0.14,0.003,0.005,0.0,0.0034,1050,30,750,90,500
179,12.3,0.12,8.73,2.09,0.25,0.51,0.25,0.0,0.0,0.0,0.0,0.0,1050,30,750,60,25
180,18.0,0.12,9.11,1.52,0.03,0.41,0.19,0.2,0.0,0.0,0.0,0.002,1000,40,740,90,200
181,12.35,0.11,9.3,1.51,0.06,0.45,0.21,0.15,0.0,0.014,0.008,0.0,1050,30,650,90,500
182,14.36,0.1,9.2,1.5,0.05,0.44,0.22,0.15,0.0,0.014,0.025,0.0,1050,30,650,90,550
183,14.1,0.126,9.03,1.39,0.06,0.56,0.24,0.06,0.0,0.0,0.005,0.03,980,30,763,90,450
184,20.3,0.11,9.0,1.5,0.05,0.45,0.2,0.15,0.0,0.015,0.05,0.0029,1050,30,750,90,300
185,16.67,0.11,9.0,1.5,0.05,0.45,0.2,0.15,0.0,0.015,0.01,0.0027,1050,30,750,90,500
186,23.0,0.11,9.2,1.51,0.05,0.44,0.22,0.15,0.0,0.013,0.0,0.0,1050,30,650,90,650
187,20.12,0.11,9.3,1.51,0.06,0.45,0.22,0.15,0.0,0.046,0.0,0.0153,1050,30,750,90,600
188,21.6,0.12,8.5,1.5,0.0,0.51,0.25,0.1,0.0,0.0,0.0,0.0067,980,45,740,90,25
189,11.15,0.11,9.2,1.5,0.05,0.45,0.22,0.15,0.013,0.043,0.0,0.0157,1050,30,650,90,300
190,18.8,0.09,9.0,1.98,0.0,0.49,0.2,0.083,0.0,0.0,0.0,0.015,1050,60,780,60,600
191,20.3,0.11,9.0,1.5,0.05,0.45,0.2,0.15,0.0,0.015,0.0,0.0028,1050,30,750,90,600
192,25.8,0.1,9.1,1.49,0.05,0.46,0.22,0.15,0.002,0.001,0.0,0.0032,1050,30,750,90,650
193,18.11,0.126,9.03,1.39,0.06,0.56,0.24,0.06,0.0,0.0,0.005,0.03,980,30,763,90,100
194,28.0,0.11,9.0,1.5,0.05,0.45,0.2,0.15,0.0,0.015,0.05,0.0029,1050,30,750,90,650
195,27.6,0.11,9.4,1.35,0.05,0.45,0.22,0.071,0.0,0.071,0.0,0.0022,1050,30,750,90,650
196,17.7,0.08,9.04,1.0,0.09,0.55,0.22,0.06,0.0,0.0,0.005,0.0226,980,30,763,90,550
197,21.2,0.11,9.0,1.5,0.05,0.45,0.2,0.15,0.0,0.015,0.01,0.0027,1050,30,750,90,600
198,9.6,0.11,9.3,1.51,0.06,0.45,0.22,0.15,0.0,0.046,0.0,0.0153,1050,30,650,90,300
199,27.56,0.11,9.0,1.5,0.05,0.45,0.2,0.15,0.0,0.015,0.01,0.0027,1050,30,750,90,25
200,17.6,0.1,9.1,1.49,0.06,0.44,0.22,0.15,0.002,0.011,0.0,0.0031,1050,30,750,90,550
201,21.0,0.1,9.0,1.5,0.0,0.45,0.2,0.15,0.0,0.2,0.0,0.0,980,30,760,90,25
202,25.0,0.11,9.0,1.5,0.05,0.45,0.2,0.15,0.0,0.015,0.0,0.0028,1050,30,750,90,25
203,14.2,0.092,8.87,1.71,0.01,0.28,0.19,0.002,0.0,0.0,0.0,0.0,1050,30,750,90,200
204,28.0,0.12,8.79,2.01,0.22,0.52,0.24,0.11,0.0,0.0,0.0,0.0,1050,60,750,120,550
205,14.6,0.12,8.99,2.06,0.06,0.65,0.24,0.06,0.0,0.0,0.005,0.02,980,30,763,90,300
206,20.0,0.006,9.11,1.47,0.16,0.47,0.21,0.11,0.0,0.0,0.0,0.043,1050,50,760,90,600
207,14.7,0.11,9.2,1.51,0.05,0.44,0.22,0.15,0.0,0.013,0.0,0.0,1050,30,650,90,600
208,13.68,0.126,9.03,1.39,0.06,0.56,0.24,0.06,0.0,0.0,0.005,0.03,980,30,763,90,400
209,20.5,0.1,8.85,1.99,0.05,0.45,0.2,0.08,0.0,0.0,0.0,0.0231,1050,60,780,60,25
210,14.85,0.12,8.99,2.06,0.06,0.65,0.24,0.06,0.0,0.0,0.005,0.02,980,30,763,90,450
211,17.4,0.12,8.99,2.06,0.06,0.65,0.24,0.06,0.0,0.0,0.005,0.02,980,30,763,90,25
212,13.53,0.08,9.04,1.0,0.09,0.55,0.22,0.06,0.0,0.0,0.005,0.0226,980,30,763,90,250
213,22.3,0.11,9.2,1.48,0.05,0.46,0.22,0.14,0.0,0.0,0.0,0.0154,1100,30,740,90,650
214,16.5,0.11,9.2,1.5,0.05,0.45,0.22,0.15,0.013,0.043,0.0,0.0157,1050,30,650,90,25
215,19.36,0.11,9.0,1.5,0.05,0.45,0.2,0.15,0.0,0.015,0.03,0.003,1050,30,750,90,300
216,15.45,0.11,9.0,1.5,0.05,0.45,0.2,0.15,0.0,0.015,0.01,0.0027,1050,30,750,90,300
217,17.6,0.09,7.87,1.98,0.07,0.1,0.19,0.03,0.0,0.0,0.004,0.007,1040,38,750,60,25
218,23.51,0.1,9.2,1.5,0.05,0.44,0.22,0.15,0.0,0.014,0.025,0.0,1050,30,650,90,25
219,42.37,0.12,8.84,2.05,0.77,0.51,0.24,0.11,0.0,0.0,0.0,0.0,1050,60,750,120,650
220,12.95,0.11,9.2,1.51,0.05,0.44,0.22,0.15,0.0,0.013,0.0,0.0,1050,30,650,90,500
221,22.9,0.09,8.8,1.02,0.13,0.44,0.21,0.089,0.0,0.0,0.014,0.002,1000,30,760,90,25
222,12.0,0.092,8.87,1.71,0.01,0.28,0.19,0.002,0.0,0.0,0.0,0.0,1050,30,750,90,400
223,17.04,0.11,8.7,1.0,0.0,0.44,0.19,0.1,0.0,0.0,0.0,0.0,980,27,760,90,400
224,25.6,0.11,9.4,1.35,0.05,0.45,0.21,0.073,0.0,0.036,0.0,0.0022,1050,30,750,90,650
225,22.6,0.11,9.0,1.5,0.05,0.45,0.2,0.15,0.0,0.015,0.0,0.0028,1050,30,750,90,650
226,12.8,0.1,9.1,1.49,0.05,0.46,0.22,0.15,0.002,0.001,0.0,0.0032,1050,30,750,90,300
227,16.3,0.1,9.1,1.49,0.05,0.46,0.22,0.15,0.002,0.001,0.0,0.0032,1050,30,750,90,550
228,23.6,0.1,9.1,1.49,0.05,0.46,0.22,0.15,0.002,0.001,0.0,0.0032,1050,30,750,90,25
229,8.5,0.13,8.94,1.45,0.0,0.44,0.19,0.15,0.0,0.0,0.0,0.0,980,30,760,90,400
230,18.1,0.12,8.91,1.08,0.04,0.48,0.2,0.14,0.0,0.0,0.006,0.02,980,30,760,90,25
231,22.3,0.11,9.2,1.5,0.05,0.45,0.22,0.15,0.013,0.043,0.0,0.0157,1050,30,750,90,25
232,23.0,0.1,8.85,1.99,0.05,0.45,0.2,0.08,0.0,0.0,0.0,0.0231,1050,60,780,30,400
233,20.27,0.11,9.0,1.5,0.05,0.45,0.2,0.15,0.0,0.015,0.03,0.003,1050,30,750,90,500
234,30.3,0.12,8.79,2.01,0.22,0.52,0.24,0.11,0.0,0.0,0.0,0.0,1050,60,750,120,600
235,24.0,0.11,9.0,1.5,0.05,0.45,0.2,0.15,0.0,0.015,0.01,0.0027,1050,30,750,90,650
236,23.82,0.11,9.2,1.5,0.05,0.45,0.22,0.15,0.013,0.043,0.0,0.0157,1050,30,750,90,600
237,18.24,0.12,8.99,2.06,0.06,0.65,0.24,0.06,0.0,0.0,0.005,0.02,980,30,763,90,550
238,18.0,0.11,9.3,1.51,0.06,0.45,0.21,0.15,0.0,0.014,0.008,0.0,1050,30,650,90,600
239,26.0,0.093,7.95,1.87,0.11,0.45,0.21,0.03,0.0,0.0,0.001,0.003,1040,40,750,60,25
240,13.11,0.11,9.2,1.5,0.05,0.45,0.22,0.15,0.013,0.043,0.0,0.0157,1050,30,750,90,300
241,12.3,0.1,8.72,2.09,0.23,0.43,0.23,0.07,0.0,0.0,0.0,0.0,1050,30,750,60,25
242,13.5,0.11,9.2,1.5,0.05,0.45,0.22,0.15,0.013,0.043,0.0,0.0157,1050,30,650,90,500
243,19.6,0.11,9.4,1.35,0.05,0.46,0.22,0.071,0.0,0.006,0.0,0.0023,1050,30,750,90,600
244,23.0,0.11,9.0,1.5,0.05,0.45,0.2,0.15,0.0,0.015,0.05,0.0029,1050,30,750,90,550
245,17.96,0.126,9.03,1.39,0.06,0.56,0.24,0.06,0.0,0.0,0.005,0.03,980,30,763,90,550
246,27.31,0.11,9.2,1.5,0.05,0.45,0.22,0.15,0.013,0.043,0.0,0.0157,1050,30,750,90,650
247,14.7,0.097,8.99,2.01,0.049,0.5,0.2,0.1,0.0,0.0,0.002,0.015,1050,60,780,30,300
248,18.87,0.1,9.0,1.5,0.0,0.45,0.2,0.15,0.0,0.2,0.0,0.0,980,30,760,90,500
249,28.36,0.12,8.84,2.05,0.77,0.51,0.24,0.11,0.0,0.0,0.0,0.0,1050,60,750,120,500
250,21.0,0.097,8.99,2.01,0.049,0.5,0.2,0.1,0.0,0.0,0.002,0.015,1050,60,780,30,600
251,22.0,0.089,7.86,1.99,0.098,0.077,0.19,0.019,0.0,0.0,0.003,0.0073,1040,40,750,60,25
252,20.8,0.089,8.97,1.96,0.051,0.5,0.2,0.098,0.0,0.0,0.0,0.0277,1050,60,780,30,25
253,13.0,0.11,9.2,1.5,0.05,0.45,0.22,0.14,0.003,0.005,0.0,0.0034,1050,30,750,90,300
254,22.4,0.11,9.0,1.5,0.05,0.45,0.2,0.15,0.0,0.015,0.05,0.0029,1050,30,750,90,500
255,11.6,0.11,9.3,1.51,0.06,0.45,0.22,0.15,0.0,0.046,0.0,0.0153,1050,30,650,90,500
256,14.85,0.11,9.2,1.51,0.06,0.45,0.22,0.15,0.0,0.015,0.039,0.0,1050,30,650,90,300
257,14.8,0.097,8.99,2.01,0.049,0.5,0.2,0.1,0.0,0.0,0.002,0.015,1050,60,780,30,400
258,18.0,0.12,8.95,2.01,0.23,0.51,0.24,0.0,0.0,0.0,0.01,0.0,1040,60,760,60,25
259,15.3,0.099,7.88,1.78,0.1,0.45,0.19,0.093,0.0,0.0,0.001,0.0098,1040,40,750,60,350
