Repository: Mat-Design-Yu/DSMR

# DSMR
An AI Framework for Exploring Algorithm and Data Combinations with Efficiency-Accuracy Trade-offs

The primary goal of DSMR is to assess the importance of each row in the data matrix (i.e., each sample) and to provide materials scientists with the optimal combination of data subsets and models. 
Abstract：Machine learning models demonstrate remarkable capabilities in predicting properties of novel material. The optimal model can theoretically be obtained through an exhaustive search of data subsets, algorithms, and hyperparameters. However, the fundamental challenge lies in identifying the most efficient pathway through this immense search space. In this paper, we address this challenge by proposing an active learning-based exploration framework (DSMR), where the Data Screening (DS) module employs a "leave-one-out" strategy to dynamically refine the dataset through iterative elimination and addition of samples, while the Model Retrieval (MR) module integrates Bayesian optimization with hyperparameter exploration. The framework can achieve an ideal balance between computational efficiency and predictive accuracy, allowing for deeper exploration of data information. Systematic validation studies were conducted across two distinct sets each of classification and regression data. Superior models were obtained within 10 iterative cycles for all cases, achieving a 5-10% improvement compared to state-of-the-art results in current literature. Furthermore, the framework effectively utilizes newly added data to obtain enhanced models while featuring low-code implementation and user-friendly characteristics, making it a promising tool for materials design.

Key words： Active learning, Data enhancement, Model retrieval

File: DSMR/04 Examples/Regression/Ma-TE/Regression-elimination/Result storage/第1轮/RAFM-dataset.csv
Index,TE ,C,Cr,W,Si,Mn,V,Ta,Zr,Y,Ti,N,NT ,Nt ,TT ,Tt ,Ttest 
47,34,0.11,8.86,2.07,0.05,0.5,0.24,0.11,0,0,0,0,1050,60,750,120,650
117,16.1,0.11,9.2,1.5,0.05,0.45,0.22,0.15,0.013,0.043,0,0.0157,1050,30,650,90,600
157,24.7,0.11,9,1.5,0.05,0.45,0.2,0.15,0,0.015,0.03,0.003,1050,30,750,90,600
264,19.2,0.099,7.88,1.78,0.1,0.45,0.19,0.093,0,0,0.001,0.0098,1040,40,750,60,450
94,20.8,0.1,9.1,1.49,0.06,0.44,0.22,0.15,0.002,0.011,0,0.0031,1050,30,750,90,600
107,13.6,0.11,9.3,1.51,0.06,0.45,0.22,0.15,0,0.046,0,0.0153,1050,30,650,90,600
126,16.9,0.12,8.93,1.1,0.04,0.44,0.19,0.14,0,0,0.009,0.017,979,111,739,222,25
64,16.7,0.11,9.4,1.35,0.05,0.45,0.21,0.073,0,0.036,0,0.0022,1050,30,750,90,300
265,21.6,0.099,7.88,1.78,0.1,0.45,0.19,0.093,0,0,0.001,0.0098,1040,40,750,60,500
192,24.87,0.11,9.3,1.51,0.06,0.45,0.21,0.15,0,0.014,0.008,0,1050,30,650,90,650
71,25.5,0.11,9.4,1.35,0.05,0.45,0.22,0.071,0,0.071,0,0.0022,1050,30,750,90,600
131,11.95,0.09,7.87,1.98,0.07,0.1,0.19,0.03,0,0,0.04,0.007,1040,38,750,60,25
258,19.7,0.099,7.88,1.78,0.1,0.45,0.19,0.093,0,0,0.001,0.0098,1040,40,750,60,25
209,20.5,0.12,9.11,1.52,0.03,0.41,0.19,0.2,0,0,0,0.002,1000,40,740,90,50
60,17.5,0.11,9.4,1.35,0.05,0.46,0.22,0.071,0,0.006,0,0.0023,1050,30,750,90,500
251,27,0.1,8.85,1.99,0.05,0.45,0.2,0.08,0,0,0,0.0231,1050,60,780,30,600
253,16.9,0.09,9,1.06,0.13,0.43,0.23,0.075,0,0,0,0.0036,1000,30,700,90,25
202,11.6,0.13,8.94,1.45,0,0.44,0.19,0.15,0,0,0,0,980,30,760,90,500
225,20,0.09,9,1.98,0,0.49,0.2,0.083,0,0,0,0.015,1050,60,780,60,500
111,11.88,0.11,9.3,1.51,0.06,0.45,0.22,0.15,0,0.046,0,0.0153,1050,30,750,90,500
70,23.1,0.11,9.4,1.35,0.05,0.45,0.22,0.071,0,0.071,0,0.0022,1050,30,750,90,500
2,16,0.1,9.3,0.95,0.13,0.41,0.23,0,0,0,0.056,0.002,1000,60,650,120,25
237,21.9,0.096,8.97,2.01,0.051,0.5,0.2,0.14,0,0,0.048,0.0152,1050,60,800,30,25
184,13,0.11,9.3,1.51,0.06,0.45,0.21,0.15,0,0.014,0.008,0,1050,30,650,90,550
3,23,0.1,9.3,0.95,0.13,0.41,0.23,0,0,0,0.056,0.002,1000,60,750,120,25
270,22.4,0.09,7.71,1.95,0.11,0.16,0.16,0.02,0,0,0,0.006,1040,30,750,60,25
102,12.3,0.12,8.73,2.09,0.25,0.51,0.25,0,0,0,0,0,1050,30,750,60,25
232,25.3,0.1,8.85,1.99,0.05,0.45,0.2,0.08,0,0,0,0.0231,1050,60,780,30,25
201,11.6,0.09,9,1.98,0,0.49,0.2,0.083,0,0,0,0.015,1050,60,780,60,500
206,16.7,0.13,8.94,1.45,0,0.44,0.19,0.15,0,0,0,0,980,30,760,90,600
163,25.3,0.11,9,1.5,0.05,0.45,0.2,0.15,0,0.015,0.05,0.0029,1050,30,750,90,600
224,15,0.12,8.91,1.44,0,0.49,0.2,0.15,0,0,0,0,980,30,760,90,500
203,15.2,0.09,9,1.98,0,0.49,0.2,0.083,0,0,0,0.015,1050,60,780,60,550
97,15.8,0.126,9.03,1.39,0.06,0.56,0.24,0.06,0,0,0.005,0.03,980,15,765,90,200
189,15.5,0.1,9.2,1.5,0.05,0.44,0.22,0.15,0,0.014,0.025,0,1050,30,650,90,600
48,23,0.12,8.79,2.01,0.22,0.52,0.24,0.11,0,0,0,0,1050,60,750,120,25
13,12.75,0.08,9.04,1,0.09,0.55,0.22,0.06,0,0,0.005,0.0226,980,30,763,90,350
165,24,0.11,9.2,1.48,0.05,0.46,0.22,0.14,0,0,0,0.0154,1100,30,740,90,25
273,27,0.1,9,1.5,0,0.45,0.2,0.15,0,0.2,0,0,980,30,760,90,600
170,25,0.11,9.2,1.5,0.05,0.45,0.22,0.15,0,0.255,0.093,0.0157,1100,30,740,90,650
21,15.88,0.126,9.03,1.39,0.06,0.56,0.24,0.06,0,0,0.005,0.03,980,30,763,90,200
4,23.3,0.11,8.7,1,0,0.44,0.19,0.1,0,0,0,0,980,27,760,90,25
220,25,0.12,8.91,1.44,0,0.49,0.2,0.15,0,0,0,0,980,30,760,90,25
246,18.72,0.096,8.97,2.01,0.05,0.49,0.2,0.14,0,0,0.002,0.0151,1050,60,780,30,500
199,9.6,0.09,9,1.98,0,0.49,0.2,0.083,0,0,0,0.015,1050,60,780,60,400
36,14.35,0.12,8.99,2.06,0.06,0.65,0.24,0.06,0,0,0.005,0.02,980,30,763,90,400
100,14.6,0.126,9.03,1.39,0.06,0.56,0.24,0.06,0,0,0.005,0.03,980,15,765,90,500
68,23.2,0.11,9.4,1.35,0.05,0.45,0.22,0.071,0,0.071,0,0.0022,1050,30,750,90,25
136,14.1,0.12,8.91,1.08,0.04,0.48,0.2,0.14,0,0,0.006,0.02,980,30,760,90,325
194,25.5,0.11,9.2,1.51,0.06,0.45,0.22,0.15,0,0.015,0.039,0,1050,30,650,90,650
223,16,0.09,9,1.98,0,0.49,0.2,0.083,0,0,0,0.015,1050,60,780,60,400
234,22,0.098,8.99,2,0.05,0.5,0.2,0.098,0,0,0.002,0.0149,1050,60,780,30,25
63,17.4,0.11,9.4,1.35,0.05,0.45,0.21,0.073,0,0.036,0,0.0022,1050,30,750,90,25
221,24,0.09,9,1.98,0,0.49,0.2,0.083,0,0,0,0.015,1050,60,780,60,25
230,27.6,0.1,8.85,1.99,0.05,0.45,0.2,0.08,0,0,0,0.0231,1050,60,780,60,25
260,16.3,0.099,7.88,1.78,0.1,0.45,0.19,0.093,0,0,0.001,0.0098,1040,40,750,60,250
15,12.65,0.08,9.04,1,0.09,0.55,0.22,0.06,0,0,0.005,0.0226,980,30,763,90,450
229,15.6,0.1,8.92,2.02,0.01,0.01,0.26,0.069,0,0,0.04,0,1050,30,750,60,25
46,30,0.11,8.86,2.07,0.05,0.5,0.24,0.11,0,0,0,0,1050,60,750,120,600
59,15.1,0.11,9.4,1.35,0.05,0.46,0.22,0.071,0,0.006,0,0.0023,1050,30,750,90,300
84,25.2,0.11,9.2,1.5,0.05,0.45,0.22,0.14,0.003,0.005,0,0.0034,1050,30,750,90,25
49,24.4,0.12,8.79,2.01,0.22,0.52,0.24,0.11,0,0,0,0,1050,60,750,120,500
211,18,0.12,9.11,1.52,0.03,0.41,0.19,0.2,0,0,0,0.002,1000,40,740,90,150
182,13.82,0.11,9.2,1.51,0.06,0.45,0.22,0.15,0,0.015,0.039,0,1050,30,650,90,500
238,18.3,0.098,8.99,2,0.05,0.5,0.2,0.098,0,0,0.002,0.0149,1050,60,780,30,300
255,15,0.09,8.8,1.02,0.13,0.44,0.21,0.089,0,0,0.014,0.002,1000,30,650,90,25
256,18,0.09,8.8,1.02,0.13,0.44,0.21,0.089,0,0,0.014,0.002,1000,30,700,90,25
0,13,0.1,9.3,0.93,0.11,0.4,0.22,0.094,0,0,0,0.002,1000,60,650,120,25
16,12.9,0.08,9.04,1,0.09,0.55,0.22,0.06,0,0,0.005,0.0226,980,30,763,90,500
215,16,0.12,9.11,1.52,0.03,0.41,0.19,0.2,0,0,0,0.002,1000,40,740,90,350
53,23,0.12,8.84,2.05,0.77,0.51,0.24,0.11,0,0,0,0,1050,60,750,120,25
10,15.4,0.08,9.04,1,0.09,0.55,0.22,0.06,0,0,0.005,0.0226,980,30,763,90,200
153,29.37,0.11,9,1.5,0.05,0.45,0.2,0.15,0,0.015,0.03,0.003,1050,30,750,90,25
113,23.18,0.11,9.3,1.51,0.06,0.45,0.22,0.15,0,0.046,0,0.0153,1050,30,750,90,650
150,18,0.11,9,1.5,0.05,0.45,0.2,0.15,0,0.015,0.01,0.0027,1050,30,750,90,550
8,17,0.08,9.04,1,0.09,0.55,0.22,0.06,0,0,0.005,0.0226,980,30,763,90,25
172,21.4,0.11,9.3,1.51,0.06,0.45,0.21,0.15,0,0.014,0.008,0,1050,30,650,90,25
65,19.2,0.11,9.4,1.35,0.05,0.45,0.21,0.073,0,0.036,0,0.0022,1050,30,750,90,500
89,25.2,0.11,9.2,1.5,0.05,0.45,0.22,0.14,0.003,0.005,0,0.0034,1050,30,750,90,650
44,23.5,0.11,8.86,2.07,0.05,0.5,0.24,0.11,0,0,0,0,1050,60,750,120,500
32,16.8,0.12,8.99,2.06,0.06,0.65,0.24,0.06,0,0,0.005,0.02,980,30,763,90,200
207,23.3,0.1,8.74,0.94,0.09,0.23,0.18,0.06,0.009,0,0.005,0.004,1000,40,750,70,25
249,20,0.096,8.97,2.01,0.05,0.49,0.2,0.14,0,0,0.002,0.0151,1050,60,780,30,600
78,16,0.092,8.87,1.71,0.01,0.28,0.19,0.002,0,0,0,0,1050,30,750,90,600
252,14,0.09,9,1.06,0.13,0.43,0.23,0.075,0,0,0,0.0036,1000,30,650,90,25
243,15.73,0.096,8.97,2.01,0.05,0.49,0.2,0.14,0,0,0.002,0.0151,1050,60,780,30,400
1,15,0.1,9.3,0.93,0.11,0.4,0.22,0.094,0,0,0,0.002,1000,60,750,120,25
226,19,0.12,8.91,1.44,0,0.49,0.2,0.15,0,0,0,0,980,30,760,90,600
231,23.8,0.1,8.85,1.99,0.05,0.45,0.2,0.08,0,0,0,0.0231,1050,60,780,60,400
24,12.32,0.126,9.03,1.39,0.06,0.56,0.24,0.06,0,0,0.005,0.03,980,30,763,90,350
186,15.1,0.11,9.2,1.51,0.06,0.45,0.22,0.15,0,0.015,0.039,0,1050,30,650,90,550
82,18.1,0.1,9.1,1.49,0.05,0.46,0.22,0.15,0.002,0.001,0,0.0032,1050,30,750,90,600
181,13,0.1,9.2,1.5,0.05,0.44,0.22,0.15,0,0.014,0.025,0,1050,30,650,90,500
58,16.2,0.11,9.4,1.35,0.05,0.46,0.22,0.071,0,0.006,0,0.0023,1050,30,750,90,25
132,17.3,0.098,9.3,0.97,0.02,0.6,0.24,0,0,0,0,0.055,1050,120,750,120,25
140,12.3,0.1,8.72,2.09,0.23,0.43,0.23,0.07,0,0,0,0,1050,30,750,60,25
174,23.9,0.11,9.2,1.51,0.06,0.45,0.22,0.15,0,0.015,0.039,0,1050,30,650,90,25
29,22.75,0.126,9.03,1.39,0.06,0.56,0.24,0.06,0,0,0.005,0.03,980,30,763,90,600
204,12.7,0.13,8.94,1.45,0,0.44,0.19,0.15,0,0,0,0,980,30,760,90,550
210,20,0.12,9.11,1.52,0.03,0.41,0.19,0.2,0,0,0,0.002,1000,40,740,90,100
266,27,0.099,7.88,1.78,0.1,0.45,0.19,0.093,0,0,0.001,0.0098,1040,40,750,60,550
104,15.8,0.11,9.3,1.51,0.06,0.45,0.22,0.15,0,0.046,0,0.0153,1050,30,650,90,25
66,23.2,0.11,9.4,1.35,0.05,0.45,0.21,0.073,0,0.036,0,0.0022,1050,30,750,90,600
118,29.72,0.11,9.2,1.5,0.05,0.45,0.22,0.15,0.013,0.043,0,0.0157,1050,30,650,90,650
90,26.4,0.1,9.1,1.49,0.06,0.44,0.22,0.15,0.002,0.011,0,0.0031,1050,30,750,90,25
95,26.3,0.1,9.1,1.49,0.06,0.44,0.22,0.15,0.002,0.011,0,0.0031,1050,30,750,90,650
43,23,0.11,8.86,2.07,0.05,0.5,0.24,0.11,0,0,0,0,1050,60,750,120,25
127,11.18,0.09,7.7,1.95,0.11,0.16,0.16,0.02,0,0,0,0,1040,38,750,60,25
236,22.1,0.096,8.97,2.01,0.05,0.49,0.2,0.14,0,0,0.002,0.0151,1050,60,780,30,25
87,16.47,0.11,9.2,1.5,0.05,0.45,0.22,0.14,0.003,0.005,0,0.0034,1050,30,750,90,550
88,18.6,0.11,9.2,1.5,0.05,0.45,0.22,0.14,0.003,0.005,0,0.0034,1050,30,750,90,600
183,13.66,0.11,9.2,1.51,0.05,0.44,0.22,0.15,0,0.013,0,0,1050,30,650,90,550
121,15.47,0.11,9.2,1.5,0.05,0.45,0.22,0.15,0.013,0.043,0,0.0157,1050,30,750,90,500
12,13.85,0.08,9.04,1,0.09,0.55,0.22,0.06,0,0,0.005,0.0226,980,30,763,90,300
108,20.44,0.11,9.3,1.51,0.06,0.45,0.22,0.15,0,0.046,0,0.0153,1050,30,650,90,650
245,18.3,0.097,8.99,2.01,0.049,0.5,0.2,0.1,0,0,0.002,0.015,1050,60,780,30,500
98,14.2,0.126,9.03,1.39,0.06,0.56,0.24,0.06,0,0,0.005,0.03,980,15,765,90,300
27,14.68,0.126,9.03,1.39,0.06,0.56,0.24,0.06,0,0,0.005,0.03,980,30,763,90,500
171,22.1,0.11,9.2,1.51,0.05,0.44,0.22,0.15,0,0.013,0,0,1050,30,650,90,25
244,17.5,0.098,8.99,2,0.05,0.5,0.2,0.098,0,0,0.002,0.0149,1050,60,780,30,500
73,15.7,0.092,8.87,1.71,0.01,0.28,0.19,0.002,0,0,0,0,1050,30,750,90,25
214,17,0.12,9.11,1.52,0.03,0.41,0.19,0.2,0,0,0,0.002,1000,40,740,90,300
267,28,0.099,7.88,1.78,0.1,0.45,0.19,0.093,0,0,0.001,0.0098,1040,40,750,60,600
218,21.3,0.12,9.11,1.52,0.03,0.41,0.19,0.2,0,0,0,0.002,1000,40,740,90,500
14,12.2,0.08,9.04,1,0.09,0.55,0.22,0.06,0,0,0.005,0.0226,980,30,763,90,400
166,23.6,0.11,9.3,1.51,0.06,0.45,0.22,0.15,0,0.253,0,0.0153,1100,30,740,90,25
7,24.1,0.11,8.7,1,0,0.44,0.19,0.1,0,0,0,0,980,27,760,90,600
193,28,0.1,9.2,1.5,0.05,0.44,0.22,0.15,0,0.014,0.025,0,1050,30,650,90,650
259,17.3,0.099,7.88,1.78,0.1,0.45,0.19,0.093,0,0,0.001,0.0098,1040,40,750,60,200
18,18,0.08,9.04,1,0.09,0.55,0.22,0.06,0,0,0.005,0.0226,980,30,763,90,600
62,23.5,0.11,9.4,1.35,0.05,0.46,0.22,0.071,0,0.006,0,0.0023,1050,30,750,90,650
137,14.6,0.1,8.72,2.09,0.23,0.43,0.23,0.07,0,0,0,0,1050,60,750,120,325
55,31.34,0.12,8.84,2.05,0.77,0.51,0.24,0.11,0,0,0,0,1050,60,750,120,550
22,14.38,0.126,9.03,1.39,0.06,0.56,0.24,0.06,0,0,0.005,0.03,980,30,763,90,250
138,14,0.1,8.85,1.99,0.05,0.45,0.2,0.08,0,0,0,0.0231,1050,60,780,60,325
31,17.1,0.12,8.99,2.06,0.06,0.65,0.24,0.06,0,0,0.005,0.02,980,30,763,90,100
99,13.2,0.126,9.03,1.39,0.06,0.56,0.24,0.06,0,0,0.005,0.03,980,15,765,90,400
33,14.2,0.12,8.99,2.06,0.06,0.65,0.24,0.06,0,0,0.005,0.02,980,30,763,90,250
96,17.2,0.126,9.03,1.39,0.06,0.56,0.24,0.06,0,0,0.005,0.03,980,15,765,90,25
109,17.4,0.11,9.3,1.51,0.06,0.45,0.22,0.15,0,0.046,0,0.0153,1050,30,750,90,25
167,16,0.11,9.2,1.5,0.05,0.45,0.22,0.15,0,0.255,0.093,0.0157,1100,30,740,90,25
228,14,0.12,8.91,2.03,0.01,0.01,0.26,0.069,0,0,0.05,0,1050,30,750,60,25
158,27.43,0.11,9,1.5,0.05,0.45,0.2,0.15,0,0.015,0.03,0.003,1050,30,750,90,650
77,13.5,0.092,8.87,1.71,0.01,0.28,0.19,0.002,0,0,0,0,1050,30,750,90,500
40,19.6,0.12,8.99,2.06,0.06,0.65,0.24,0.06,0,0,0.005,0.02,980,30,763,90,600
156,22,0.11,9,1.5,0.05,0.45,0.2,0.15,0,0.015,0.03,0.003,1050,30,750,90,550
227,18,0.09,9,1.98,0,0.49,0.2,0.083,0,0,0,0.015,1050,60,780,60,600
222,17,0.12,8.91,1.44,0,0.49,0.2,0.15,0,0,0,0,980,30,760,90,400
213,17,0.12,9.11,1.52,0.03,0.41,0.19,0.2,0,0,0,0.002,1000,40,740,90,250
101,22.8,0.126,9.03,1.39,0.06,0.56,0.24,0.06,0,0,0.005,0.03,980,15,765,90,600
219,25,0.12,9.11,1.52,0.03,0.41,0.19,0.2,0,0,0,0.002,1000,40,740,90,550
143,15.8,0.11,9,1.5,0.05,0.45,0.2,0.15,0,0.015,0,0.0028,1050,30,750,90,500
130,20.2,0.11,8.9,2.01,0.21,0.44,0.23,0.06,0,0,0.01,0,1040,60,760,60,25
176,12.63,0.11,9.3,1.51,0.06,0.45,0.21,0.15,0,0.014,0.008,0,1050,30,650,90,300
91,13.5,0.1,9.1,1.49,0.06,0.44,0.22,0.15,0.002,0.011,0,0.0031,1050,30,750,90,300
144,17.35,0.11,9,1.5,0.05,0.45,0.2,0.15,0,0.015,0,0.0028,1050,30,750,90,550
125,15.9,0.12,8.93,1.07,0.06,0.47,0.2,0.14,0,0,0.009,0.018,980,27,760,90,25
35,15.13,0.12,8.99,2.06,0.06,0.65,0.24,0.06,0,0,0.005,0.02,980,30,763,90,350
177,14.64,0.1,9.2,1.5,0.05,0.44,0.22,0.15,0,0.014,0.025,0,1050,30,650,90,300
159,31.4,0.11,9,1.5,0.05,0.45,0.2,0.15,0,0.015,0.05,0.0029,1050,30,750,90,25
23,14.2,0.126,9.03,1.39,0.06,0.56,0.24,0.06,0,0,0.005,0.03,980,30,763,90,300
247,20,0.098,8.99,2,0.05,0.5,0.2,0.098,0,0,0.002,0.0149,1050,60,780,30,600
9,15.43,0.08,9.04,1,0.09,0.55,0.22,0.06,0,0,0.005,0.0226,980,30,763,90,100
92,16.1,0.1,9.1,1.49,0.06,0.44,0.22,0.15,0.002,0.011,0,0.0031,1050,30,750,90,500
128,15.4,0.09,9,2,0.09,0.5,0.18,0.09,0,0,0,0,1030,30,750,60,25
216,18,0.12,9.11,1.52,0.03,0.41,0.19,0.2,0,0,0,0.002,1000,40,740,90,400
56,38.47,0.12,8.84,2.05,0.77,0.51,0.24,0.11,0,0,0,0,1050,60,750,120,600
6,20.2,0.11,8.7,1,0,0.44,0.19,0.1,0,0,0,0,980,27,760,90,500
217,18,0.12,9.11,1.52,0.03,0.41,0.19,0.2,0,0,0,0.002,1000,40,740,90,450
142,14.7,0.11,9,1.5,0.05,0.45,0.2,0.15,0,0.015,0,0.0028,1050,30,750,90,300
69,21.5,0.11,9.4,1.35,0.05,0.45,0.22,0.071,0,0.071,0,0.0022,1050,30,750,90,300
197,14.8,0.09,9,1.98,0,0.49,0.2,0.083,0,0,0,0.015,1050,60,780,60,25
175,13.44,0.11,9.2,1.51,0.05,0.44,0.22,0.15,0,0.013,0,0,1050,30,650,90,300
42,22,0.11,8.55,1.48,0,0.51,0.25,0.1,0,0,0,0.025,980,45,740,90,25
235,22,0.097,8.99,2.01,0.049,0.5,0.2,0.1,0,0,0.002,0.015,1050,60,780,30,25
169,23.6,0.11,9.3,1.51,0.06,0.45,0.22,0.15,0,0.253,0,0.0153,1100,30,740,90,650
263,15.9,0.099,7.88,1.78,0.1,0.45,0.19,0.093,0,0,0.001,0.0098,1040,40,750,60,400
38,15.63,0.12,8.99,2.06,0.06,0.65,0.24,0.06,0,0,0.005,0.02,980,30,763,90,500
86,15.7,0.11,9.2,1.5,0.05,0.45,0.22,0.14,0.003,0.005,0,0.0034,1050,30,750,90,500
139,12.3,0.12,8.73,2.09,0.25,0.51,0.25,0,0,0,0,0,1050,30,750,60,25
212,18,0.12,9.11,1.52,0.03,0.41,0.19,0.2,0,0,0,0.002,1000,40,740,90,200
180,12.35,0.11,9.3,1.51,0.06,0.45,0.21,0.15,0,0.014,0.008,0,1050,30,650,90,500
185,14.36,0.1,9.2,1.5,0.05,0.44,0.22,0.15,0,0.014,0.025,0,1050,30,650,90,550
26,14.1,0.126,9.03,1.39,0.06,0.56,0.24,0.06,0,0,0.005,0.03,980,30,763,90,450
160,20.3,0.11,9,1.5,0.05,0.45,0.2,0.15,0,0.015,0.05,0.0029,1050,30,750,90,300
149,16.67,0.11,9,1.5,0.05,0.45,0.2,0.15,0,0.015,0.01,0.0027,1050,30,750,90,500
191,23,0.11,9.2,1.51,0.05,0.44,0.22,0.15,0,0.013,0,0,1050,30,650,90,650
112,20.12,0.11,9.3,1.51,0.06,0.45,0.22,0.15,0,0.046,0,0.0153,1050,30,750,90,600
41,21.6,0.12,8.5,1.5,0,0.51,0.25,0.1,0,0,0,0.0067,980,45,740,90,25
115,11.15,0.11,9.2,1.5,0.05,0.45,0.22,0.15,0.013,0.043,0,0.0157,1050,30,650,90,300
205,18.8,0.09,9,1.98,0,0.49,0.2,0.083,0,0,0,0.015,1050,60,780,60,600
145,20.3,0.11,9,1.5,0.05,0.45,0.2,0.15,0,0.015,0,0.0028,1050,30,750,90,600
83,25.8,0.1,9.1,1.49,0.05,0.46,0.22,0.15,0.002,0.001,0,0.0032,1050,30,750,90,650
20,18.11,0.126,9.03,1.39,0.06,0.56,0.24,0.06,0,0,0.005,0.03,980,30,763,90,100
164,28,0.11,9,1.5,0.05,0.45,0.2,0.15,0,0.015,0.05,0.0029,1050,30,750,90,650
72,27.6,0.11,9.4,1.35,0.05,0.45,0.22,0.071,0,0.071,0,0.0022,1050,30,750,90,650
17,17.7,0.08,9.04,1,0.09,0.55,0.22,0.06,0,0,0.005,0.0226,980,30,763,90,550
151,21.2,0.11,9,1.5,0.05,0.45,0.2,0.15,0,0.015,0.01,0.0027,1050,30,750,90,600
105,9.6,0.11,9.3,1.51,0.06,0.45,0.22,0.15,0,0.046,0,0.0153,1050,30,650,90,300
147,27.56,0.11,9,1.5,0.05,0.45,0.2,0.15,0,0.015,0.01,0.0027,1050,30,750,90,25
93,17.6,0.1,9.1,1.49,0.06,0.44,0.22,0.15,0.002,0.011,0,0.0031,1050,30,750,90,550
271,21,0.1,9,1.5,0,0.45,0.2,0.15,0,0.2,0,0,980,30,760,90,25
141,25,0.11,9,1.5,0.05,0.45,0.2,0.15,0,0.015,0,0.0028,1050,30,750,90,25
74,14.2,0.092,8.87,1.71,0.01,0.28,0.19,0.002,0,0,0,0,1050,30,750,90,200
50,28,0.12,8.79,2.01,0.22,0.52,0.24,0.11,0,0,0,0,1050,60,750,120,550
34,14.6,0.12,8.99,2.06,0.06,0.65,0.24,0.06,0,0,0.005,0.02,980,30,763,90,300
196,20,0.006,9.11,1.47,0.16,0.47,0.21,0.11,0,0,0,0.043,1050,50,760,90,600
187,14.7,0.11,9.2,1.51,0.05,0.44,0.22,0.15,0,0.013,0,0,1050,30,650,90,600
25,13.68,0.126,9.03,1.39,0.06,0.56,0.24,0.06,0,0,0.005,0.03,980,30,763,90,400
135,20.5,0.1,8.85,1.99,0.05,0.45,0.2,0.08,0,0,0,0.0231,1050,60,780,60,25
37,14.85,0.12,8.99,2.06,0.06,0.65,0.24,0.06,0,0,0.005,0.02,980,30,763,90,450
30,17.4,0.12,8.99,2.06,0.06,0.65,0.24,0.06,0,0,0.005,0.02,980,30,763,90,25
11,13.53,0.08,9.04,1,0.09,0.55,0.22,0.06,0,0,0.005,0.0226,980,30,763,90,250
168,22.3,0.11,9.2,1.48,0.05,0.46,0.22,0.14,0,0,0,0.0154,1100,30,740,90,650
114,16.5,0.11,9.2,1.5,0.05,0.45,0.22,0.15,0.013,0.043,0,0.0157,1050,30,650,90,25
154,19.36,0.11,9,1.5,0.05,0.45,0.2,0.15,0,0.015,0.03,0.003,1050,30,750,90,300
148,15.45,0.11,9,1.5,0.05,0.45,0.2,0.15,0,0.015,0.01,0.0027,1050,30,750,90,300
124,17.6,0.09,7.87,1.98,0.07,0.1,0.19,0.03,0,0,0.004,0.007,1040,38,750,60,25
173,23.51,0.1,9.2,1.5,0.05,0.44,0.22,0.15,0,0.014,0.025,0,1050,30,650,90,25
57,42.37,0.12,8.84,2.05,0.77,0.51,0.24,0.11,0,0,0,0,1050,60,750,120,650
179,12.95,0.11,9.2,1.51,0.05,0.44,0.22,0.15,0,0.013,0,0,1050,30,650,90,500
257,22.9,0.09,8.8,1.02,0.13,0.44,0.21,0.089,0,0,0.014,0.002,1000,30,760,90,25
76,12,0.092,8.87,1.71,0.01,0.28,0.19,0.002,0,0,0,0,1050,30,750,90,400
5,17.04,0.11,8.7,1,0,0.44,0.19,0.1,0,0,0,0,980,27,760,90,400
67,25.6,0.11,9.4,1.35,0.05,0.45,0.21,0.073,0,0.036,0,0.0022,1050,30,750,90,650
146,22.6,0.11,9,1.5,0.05,0.45,0.2,0.15,0,0.015,0,0.0028,1050,30,750,90,650
80,12.8,0.1,9.1,1.49,0.05,0.46,0.22,0.15,0.002,0.001,0,0.0032,1050,30,750,90,300
81,16.3,0.1,9.1,1.49,0.05,0.46,0.22,0.15,0.002,0.001,0,0.0032,1050,30,750,90,550
79,23.6,0.1,9.1,1.49,0.05,0.46,0.22,0.15,0.002,0.001,0,0.0032,1050,30,750,90,25
200,8.5,0.13,8.94,1.45,0,0.44,0.19,0.15,0,0,0,0,980,30,760,90,400
133,18.1,0.12,8.91,1.08,0.04,0.48,0.2,0.14,0,0,0.006,0.02,980,30,760,90,25
119,22.3,0.11,9.2,1.5,0.05,0.45,0.22,0.15,0.013,0.043,0,0.0157,1050,30,750,90,25
250,23,0.1,8.85,1.99,0.05,0.45,0.2,0.08,0,0,0,0.0231,1050,60,780,30,400
155,20.27,0.11,9,1.5,0.05,0.45,0.2,0.15,0,0.015,0.03,0.003,1050,30,750,90,500
51,30.3,0.12,8.79,2.01,0.22,0.52,0.24,0.11,0,0,0,0,1050,60,750,120,600
152,24,0.11,9,1.5,0.05,0.45,0.2,0.15,0,0.015,0.01,0.0027,1050,30,750,90,650
122,23.82,0.11,9.2,1.5,0.05,0.45,0.22,0.15,0.013,0.043,0,0.0157,1050,30,750,90,600
39,18.24,0.12,8.99,2.06,0.06,0.65,0.24,0.06,0,0,0.005,0.02,980,30,763,90,550
188,18,0.11,9.3,1.51,0.06,0.45,0.21,0.15,0,0.014,0.008,0,1050,30,650,90,600
268,26,0.093,7.95,1.87,0.11,0.45,0.21,0.03,0,0,0.001,0.003,1040,40,750,60,25
120,13.11,0.11,9.2,1.5,0.05,0.45,0.22,0.15,0.013,0.043,0,0.0157,1050,30,750,90,300
103,12.3,0.1,8.72,2.09,0.23,0.43,0.23,0.07,0,0,0,0,1050,30,750,60,25
116,13.5,0.11,9.2,1.5,0.05,0.45,0.22,0.15,0.013,0.043,0,0.0157,1050,30,650,90,500
61,19.6,0.11,9.4,1.35,0.05,0.46,0.22,0.071,0,0.006,0,0.0023,1050,30,750,90,600
162,23,0.11,9,1.5,0.05,0.45,0.2,0.15,0,0.015,0.05,0.0029,1050,30,750,90,550
28,17.96,0.126,9.03,1.39,0.06,0.56,0.24,0.06,0,0,0.005,0.03,980,30,763,90,550
123,27.31,0.11,9.2,1.5,0.05,0.45,0.22,0.15,0.013,0.043,0,0.0157,1050,30,750,90,650
239,14.7,0.097,8.99,2.01,0.049,0.5,0.2,0.1,0,0,0.002,0.015,1050,60,780,30,300
272,18.87,0.1,9,1.5,0,0.45,0.2,0.15,0,0.2,0,0,980,30,760,90,500
54,28.36,0.12,8.84,2.05,0.77,0.51,0.24,0.11,0,0,0,0,1050,60,750,120,500
248,21,0.097,8.99,2.01,0.049,0.5,0.2,0.1,0,0,0.002,0.015,1050,60,780,30,600
269,22,0.089,7.86,1.99,0.098,0.077,0.19,0.019,0,0,0.003,0.0073,1040,40,750,60,25
233,20.8,0.089,8.97,1.96,0.051,0.5,0.2,0.098,0,0,0,0.0277,1050,60,780,30,25
85,13,0.11,9.2,1.5,0.05,0.45,0.22,0.14,0.003,0.005,0,0.0034,1050,30,750,90,300
161,22.4,0.11,9,1.5,0.05,0.45,0.2,0.15,0,0.015,0.05,0.0029,1050,30,750,90,500
106,11.6,0.11,9.3,1.51,0.06,0.45,0.22,0.15,0,0.046,0,0.0153,1050,30,650,90,500
178,14.85,0.11,9.2,1.51,0.06,0.45,0.22,0.15,0,0.015,0.039,0,1050,30,650,90,300
242,14.8,0.097,8.99,2.01,0.049,0.5,0.2,0.1,0,0,0.002,0.015,1050,60,780,30,400
129,18,0.12,8.95,2.01,0.23,0.51,0.24,0,0,0,0.01,0,1040,60,760,60,25
262,15.3,0.099,7.88,1.78,0.1,0.45,0.19,0.093,0,0,0.001,0.0098,1040,40,750,60,350
