Repository: Mat-Design-Yu/DSMR

# DSMR
An AI Framework for Exploring Algorithm and Data Combinations with Efficiency-Accuracy Trade-offs

The primary goal of DSMR is to assess the importance of each row in the data matrix (i.e., each sample) and to provide materials scientists with the optimal combination of data subsets and models. 
Abstract：Machine learning models demonstrate remarkable capabilities in predicting properties of novel material. The optimal model can theoretically be obtained through an exhaustive search of data subsets, algorithms, and hyperparameters. However, the fundamental challenge lies in identifying the most efficient pathway through this immense search space. In this paper, we address this challenge by proposing an active learning-based exploration framework (DSMR), where the Data Screening (DS) module employs a "leave-one-out" strategy to dynamically refine the dataset through iterative elimination and addition of samples, while the Model Retrieval (MR) module integrates Bayesian optimization with hyperparameter exploration. The framework can achieve an ideal balance between computational efficiency and predictive accuracy, allowing for deeper exploration of data information. Systematic validation studies were conducted across two distinct sets each of classification and regression data. Superior models were obtained within 10 iterative cycles for all cases, achieving a 5-10% improvement compared to state-of-the-art results in current literature. Furthermore, the framework effectively utilizes newly added data to obtain enhanced models while featuring low-code implementation and user-friendly characteristics, making it a promising tool for materials design.

Key words： Active learning, Data enhancement, Model retrieval

File: DSMR/04 Examples/Regression/Ma-TE/Regression-elimination/Result storage/第3轮/datasets/4 Split.csv
Index,TE ,C,Cr,W,Si,Mn,V,Ta,Zr,Y,Ti,N,NT ,Nt ,TT ,Tt ,Ttest 
0,24.0,0.11,9.0,1.5,0.05,0.45,0.2,0.15,0.0,0.015,0.01,0.0027,1050,30,750,90,650
1,20.3,0.11,9.0,1.5,0.05,0.45,0.2,0.15,0.0,0.015,0.05,0.0029,1050,30,750,90,300
2,21.9,0.096,8.97,2.01,0.051,0.5,0.2,0.14,0.0,0.0,0.048,0.0152,1050,60,800,30,25
3,14.1,0.126,9.03,1.39,0.06,0.56,0.24,0.06,0.0,0.0,0.005,0.03,980,30,763,90,450
4,18.6,0.11,9.2,1.5,0.05,0.45,0.22,0.14,0.003,0.005,0.0,0.0034,1050,30,750,90,600
5,14.68,0.126,9.03,1.39,0.06,0.56,0.24,0.06,0.0,0.0,0.005,0.03,980,30,763,90,500
6,8.5,0.13,8.94,1.45,0.0,0.44,0.19,0.15,0.0,0.0,0.0,0.0,980,30,760,90,400
7,22.6,0.11,9.0,1.5,0.05,0.45,0.2,0.15,0.0,0.015,0.0,0.0028,1050,30,750,90,650
8,20.8,0.1,9.1,1.49,0.06,0.44,0.22,0.15,0.002,0.011,0.0,0.0031,1050,30,750,90,600
9,17.0,0.12,9.11,1.52,0.03,0.41,0.19,0.2,0.0,0.0,0.0,0.002,1000,40,740,90,300
10,22.0,0.097,8.99,2.01,0.049,0.5,0.2,0.1,0.0,0.0,0.002,0.015,1050,60,780,30,25
11,15.63,0.12,8.99,2.06,0.06,0.65,0.24,0.06,0.0,0.0,0.005,0.02,980,30,763,90,500
12,13.5,0.092,8.87,1.71,0.01,0.28,0.19,0.002,0.0,0.0,0.0,0.0,1050,30,750,90,500
13,15.8,0.11,9.0,1.5,0.05,0.45,0.2,0.15,0.0,0.015,0.0,0.0028,1050,30,750,90,500
14,17.0,0.12,9.11,1.52,0.03,0.41,0.19,0.2,0.0,0.0,0.0,0.002,1000,40,740,90,250
15,19.2,0.099,7.88,1.78,0.1,0.45,0.19,0.093,0.0,0.0,0.001,0.0098,1040,40,750,60,450
16,27.43,0.11,9.0,1.5,0.05,0.45,0.2,0.15,0.0,0.015,0.03,0.003,1050,30,750,90,650
17,23.0,0.1,8.85,1.99,0.05,0.45,0.2,0.08,0.0,0.0,0.0,0.0231,1050,60,780,30,400
18,12.95,0.11,9.2,1.51,0.05,0.44,0.22,0.15,0.0,0.013,0.0,0.0,1050,30,650,90,500
19,13.82,0.11,9.2,1.51,0.06,0.45,0.22,0.15,0.0,0.015,0.039,0.0,1050,30,650,90,500
20,11.6,0.11,9.3,1.51,0.06,0.45,0.22,0.15,0.0,0.046,0.0,0.0153,1050,30,650,90,500
21,22.3,0.11,9.2,1.5,0.05,0.45,0.22,0.15,0.013,0.043,0.0,0.0157,1050,30,750,90,25
22,22.1,0.11,9.2,1.51,0.05,0.44,0.22,0.15,0.0,0.013,0.0,0.0,1050,30,650,90,25
23,18.0,0.11,9.3,1.51,0.06,0.45,0.21,0.15,0.0,0.014,0.008,0.0,1050,30,650,90,600
24,11.95,0.09,7.87,1.98,0.07,0.1,0.19,0.03,0.0,0.0,0.04,0.007,1040,38,750,60,25
25,15.8,0.11,9.3,1.51,0.06,0.45,0.22,0.15,0.0,0.046,0.0,0.0153,1050,30,650,90,25
26,23.0,0.11,9.0,1.5,0.05,0.45,0.2,0.15,0.0,0.015,0.05,0.0029,1050,30,750,90,550
27,14.8,0.09,9.0,1.98,0.0,0.49,0.2,0.083,0.0,0.0,0.0,0.015,1050,60,780,60,25
28,17.04,0.11,8.7,1.0,0.0,0.44,0.19,0.1,0.0,0.0,0.0,0.0,980,27,760,90,400
29,14.0,0.12,8.91,2.03,0.01,0.01,0.26,0.069,0.0,0.0,0.05,0.0,1050,30,750,60,25
30,25.6,0.11,9.4,1.35,0.05,0.45,0.21,0.073,0.0,0.036,0.0,0.0022,1050,30,750,90,650
31,23.51,0.1,9.2,1.5,0.05,0.44,0.22,0.15,0.0,0.014,0.025,0.0,1050,30,650,90,25
32,15.43,0.08,9.04,1.0,0.09,0.55,0.22,0.06,0.0,0.0,0.005,0.0226,980,30,763,90,100
33,13.0,0.11,9.3,1.51,0.06,0.45,0.21,0.15,0.0,0.014,0.008,0.0,1050,30,650,90,550
34,15.9,0.12,8.93,1.07,0.06,0.47,0.2,0.14,0.0,0.0,0.009,0.018,980,27,760,90,25
35,17.7,0.08,9.04,1.0,0.09,0.55,0.22,0.06,0.0,0.0,0.005,0.0226,980,30,763,90,550
36,25.2,0.11,9.2,1.5,0.05,0.45,0.22,0.14,0.003,0.005,0.0,0.0034,1050,30,750,90,650
37,26.3,0.1,9.1,1.49,0.06,0.44,0.22,0.15,0.002,0.011,0.0,0.0031,1050,30,750,90,650
38,16.67,0.11,9.0,1.5,0.05,0.45,0.2,0.15,0.0,0.015,0.01,0.0027,1050,30,750,90,500
39,16.1,0.1,9.1,1.49,0.06,0.44,0.22,0.15,0.002,0.011,0.0,0.0031,1050,30,750,90,500
40,17.5,0.098,8.99,2.0,0.05,0.5,0.2,0.098,0.0,0.0,0.002,0.0149,1050,60,780,30,500
41,30.3,0.12,8.79,2.01,0.22,0.52,0.24,0.11,0.0,0.0,0.0,0.0,1050,60,750,120,600
42,14.6,0.1,8.72,2.09,0.23,0.43,0.23,0.07,0.0,0.0,0.0,0.0,1050,60,750,120,325
43,15.0,0.1,9.3,0.93,0.11,0.4,0.22,0.094,0.0,0.0,0.0,0.002,1000,60,750,120,25
44,14.6,0.12,8.99,2.06,0.06,0.65,0.24,0.06,0.0,0.0,0.005,0.02,980,30,763,90,300
45,13.85,0.08,9.04,1.0,0.09,0.55,0.22,0.06,0.0,0.0,0.005,0.0226,980,30,763,90,300
46,23.0,0.1,9.3,0.95,0.13,0.41,0.23,0.0,0.0,0.0,0.056,0.002,1000,60,750,120,25
47,22.3,0.11,9.2,1.48,0.05,0.46,0.22,0.14,0.0,0.0,0.0,0.0154,1100,30,740,90,650
48,14.7,0.11,9.2,1.51,0.05,0.44,0.22,0.15,0.0,0.013,0.0,0.0,1050,30,650,90,600
49,12.35,0.11,9.3,1.51,0.06,0.45,0.21,0.15,0.0,0.014,0.008,0.0,1050,30,650,90,500
50,27.6,0.1,8.85,1.99,0.05,0.45,0.2,0.08,0.0,0.0,0.0,0.0231,1050,60,780,60,25
51,19.6,0.12,8.99,2.06,0.06,0.65,0.24,0.06,0.0,0.0,0.005,0.02,980,30,763,90,600
52,16.3,0.1,9.1,1.49,0.05,0.46,0.22,0.15,0.002,0.001,0.0,0.0032,1050,30,750,90,550
53,18.3,0.098,8.99,2.0,0.05,0.5,0.2,0.098,0.0,0.0,0.002,0.0149,1050,60,780,30,300
54,26.0,0.093,7.95,1.87,0.11,0.45,0.21,0.03,0.0,0.0,0.001,0.003,1040,40,750,60,25
55,14.2,0.126,9.03,1.39,0.06,0.56,0.24,0.06,0.0,0.0,0.005,0.03,980,30,763,90,300
56,18.11,0.126,9.03,1.39,0.06,0.56,0.24,0.06,0.0,0.0,0.005,0.03,980,30,763,90,100
57,16.7,0.11,9.4,1.35,0.05,0.45,0.21,0.073,0.0,0.036,0.0,0.0022,1050,30,750,90,300
58,11.6,0.13,8.94,1.45,0.0,0.44,0.19,0.15,0.0,0.0,0.0,0.0,980,30,760,90,500
59,18.1,0.12,8.91,1.08,0.04,0.48,0.2,0.14,0.0,0.0,0.006,0.02,980,30,760,90,25
60,14.2,0.092,8.87,1.71,0.01,0.28,0.19,0.002,0.0,0.0,0.0,0.0,1050,30,750,90,200
61,15.4,0.09,9.0,2.0,0.09,0.5,0.18,0.09,0.0,0.0,0.0,0.0,1030,30,750,60,25
62,12.3,0.1,8.72,2.09,0.23,0.43,0.23,0.07,0.0,0.0,0.0,0.0,1050,30,750,60,25
84,17.0,0.08,9.04,1.0,0.09,0.55,0.22,0.06,0.0,0.0,0.005,0.0226,980,30,763,90,25
85,15.4,0.08,9.04,1.0,0.09,0.55,0.22,0.06,0.0,0.0,0.005,0.0226,980,30,763,90,200
86,13.11,0.11,9.2,1.5,0.05,0.45,0.22,0.15,0.013,0.043,0.0,0.0157,1050,30,750,90,300
87,15.73,0.096,8.97,2.01,0.05,0.49,0.2,0.14,0.0,0.0,0.002,0.0151,1050,60,780,30,400
88,23.1,0.11,9.4,1.35,0.05,0.45,0.22,0.071,0.0,0.071,0.0,0.0022,1050,30,750,90,500
89,23.5,0.11,8.86,2.07,0.05,0.5,0.24,0.11,0.0,0.0,0.0,0.0,1050,60,750,120,500
90,22.0,0.11,8.55,1.48,0.0,0.51,0.25,0.1,0.0,0.0,0.0,0.025,980,45,740,90,25
91,15.45,0.11,9.0,1.5,0.05,0.45,0.2,0.15,0.0,0.015,0.01,0.0027,1050,30,750,90,300
92,18.3,0.097,8.99,2.01,0.049,0.5,0.2,0.1,0.0,0.0,0.002,0.015,1050,60,780,30,500
93,23.0,0.12,8.84,2.05,0.77,0.51,0.24,0.11,0.0,0.0,0.0,0.0,1050,60,750,120,25
94,20.5,0.1,8.85,1.99,0.05,0.45,0.2,0.08,0.0,0.0,0.0,0.0231,1050,60,780,60,25
95,16.0,0.11,9.2,1.5,0.05,0.45,0.22,0.15,0.0,0.255,0.093,0.0157,1100,30,740,90,25
96,12.63,0.11,9.3,1.51,0.06,0.45,0.21,0.15,0.0,0.014,0.008,0.0,1050,30,650,90,300
97,26.4,0.1,9.1,1.49,0.06,0.44,0.22,0.15,0.002,0.011,0.0,0.0031,1050,30,750,90,25
98,23.82,0.11,9.2,1.5,0.05,0.45,0.22,0.15,0.013,0.043,0.0,0.0157,1050,30,750,90,600
99,12.65,0.08,9.04,1.0,0.09,0.55,0.22,0.06,0.0,0.0,0.005,0.0226,980,30,763,90,450
100,21.2,0.11,9.0,1.5,0.05,0.45,0.2,0.15,0.0,0.015,0.01,0.0027,1050,30,750,90,600
101,30.0,0.11,8.86,2.07,0.05,0.5,0.24,0.11,0.0,0.0,0.0,0.0,1050,60,750,120,600
102,24.0,0.09,9.0,1.98,0.0,0.49,0.2,0.083,0.0,0.0,0.0,0.015,1050,60,780,60,25
103,15.1,0.11,9.4,1.35,0.05,0.46,0.22,0.071,0.0,0.006,0.0,0.0023,1050,30,750,90,300
104,22.0,0.089,7.86,1.99,0.098,0.077,0.19,0.019,0.0,0.0,0.003,0.0073,1040,40,750,60,25
105,11.88,0.11,9.3,1.51,0.06,0.45,0.22,0.15,0.0,0.046,0.0,0.0153,1050,30,750,90,500
106,28.0,0.1,9.2,1.5,0.05,0.44,0.22,0.15,0.0,0.014,0.025,0.0,1050,30,650,90,650
107,16.8,0.12,8.99,2.06,0.06,0.65,0.24,0.06,0.0,0.0,0.005,0.02,980,30,763,90,200
108,13.0,0.11,9.2,1.5,0.05,0.45,0.22,0.14,0.003,0.005,0.0,0.0034,1050,30,750,90,300
109,13.5,0.11,9.2,1.5,0.05,0.45,0.22,0.15,0.013,0.043,0.0,0.0157,1050,30,650,90,500
110,17.1,0.12,8.99,2.06,0.06,0.65,0.24,0.06,0.0,0.0,0.005,0.02,980,30,763,90,100
111,21.6,0.099,7.88,1.78,0.1,0.45,0.19,0.093,0.0,0.0,0.001,0.0098,1040,40,750,60,500
112,22.4,0.09,7.71,1.95,0.11,0.16,0.16,0.02,0.0,0.0,0.0,0.006,1040,30,750,60,25
113,25.0,0.11,9.0,1.5,0.05,0.45,0.2,0.15,0.0,0.015,0.0,0.0028,1050,30,750,90,25
114,25.5,0.11,9.4,1.35,0.05,0.45,0.22,0.071,0.0,0.071,0.0,0.0022,1050,30,750,90,600
115,21.3,0.12,9.11,1.52,0.03,0.41,0.19,0.2,0.0,0.0,0.0,0.002,1000,40,740,90,500
116,14.36,0.1,9.2,1.5,0.05,0.44,0.22,0.15,0.0,0.014,0.025,0.0,1050,30,650,90,550
117,13.5,0.1,9.1,1.49,0.06,0.44,0.22,0.15,0.002,0.011,0.0,0.0031,1050,30,750,90,300
118,14.85,0.11,9.2,1.51,0.06,0.45,0.22,0.15,0.0,0.015,0.039,0.0,1050,30,650,90,300
119,28.36,0.12,8.84,2.05,0.77,0.51,0.24,0.11,0.0,0.0,0.0,0.0,1050,60,750,120,500
120,17.6,0.1,9.1,1.49,0.06,0.44,0.22,0.15,0.002,0.011,0.0,0.0031,1050,30,750,90,550
121,13.0,0.1,9.3,0.93,0.11,0.4,0.22,0.094,0.0,0.0,0.0,0.002,1000,60,650,120,25
122,18.0,0.12,8.95,2.01,0.23,0.51,0.24,0.0,0.0,0.0,0.01,0.0,1040,60,760,60,25
123,42.37,0.12,8.84,2.05,0.77,0.51,0.24,0.11,0.0,0.0,0.0,0.0,1050,60,750,120,650
124,15.6,0.1,8.92,2.02,0.01,0.01,0.26,0.069,0.0,0.0,0.04,0.0,1050,30,750,60,25
125,22.75,0.126,9.03,1.39,0.06,0.56,0.24,0.06,0.0,0.0,0.005,0.03,980,30,763,90,600
126,17.35,0.11,9.0,1.5,0.05,0.45,0.2,0.15,0.0,0.015,0.0,0.0028,1050,30,750,90,550
127,22.0,0.11,9.0,1.5,0.05,0.45,0.2,0.15,0.0,0.015,0.03,0.003,1050,30,750,90,550
128,12.9,0.08,9.04,1.0,0.09,0.55,0.22,0.06,0.0,0.0,0.005,0.0226,980,30,763,90,500
129,24.87,0.11,9.3,1.51,0.06,0.45,0.21,0.15,0.0,0.014,0.008,0.0,1050,30,650,90,650
130,17.4,0.12,8.99,2.06,0.06,0.65,0.24,0.06,0.0,0.0,0.005,0.02,980,30,763,90,25
131,20.12,0.11,9.3,1.51,0.06,0.45,0.22,0.15,0.0,0.046,0.0,0.0153,1050,30,750,90,600
132,29.37,0.11,9.0,1.5,0.05,0.45,0.2,0.15,0.0,0.015,0.03,0.003,1050,30,750,90,25
133,21.0,0.1,9.0,1.5,0.0,0.45,0.2,0.15,0.0,0.2,0.0,0.0,980,30,760,90,25
134,12.32,0.126,9.03,1.39,0.06,0.56,0.24,0.06,0.0,0.0,0.005,0.03,980,30,763,90,350
135,15.9,0.099,7.88,1.78,0.1,0.45,0.19,0.093,0.0,0.0,0.001,0.0098,1040,40,750,60,400
136,16.2,0.11,9.4,1.35,0.05,0.46,0.22,0.071,0.0,0.006,0.0,0.0023,1050,30,750,90,25
137,14.64,0.1,9.2,1.5,0.05,0.44,0.22,0.15,0.0,0.014,0.025,0.0,1050,30,650,90,300
138,23.8,0.1,8.85,1.99,0.05,0.45,0.2,0.08,0.0,0.0,0.0,0.0231,1050,60,780,60,400
139,15.0,0.09,8.8,1.02,0.13,0.44,0.21,0.089,0.0,0.0,0.014,0.002,1000,30,650,90,25
140,14.7,0.097,8.99,2.01,0.049,0.5,0.2,0.1,0.0,0.0,0.002,0.015,1050,60,780,30,300
141,12.7,0.13,8.94,1.45,0.0,0.44,0.19,0.15,0.0,0.0,0.0,0.0,980,30,760,90,550
142,17.4,0.11,9.3,1.51,0.06,0.45,0.22,0.15,0.0,0.046,0.0,0.0153,1050,30,750,90,25
143,25.8,0.1,9.1,1.49,0.05,0.46,0.22,0.15,0.002,0.001,0.0,0.0032,1050,30,750,90,650
144,28.0,0.12,8.79,2.01,0.22,0.52,0.24,0.11,0.0,0.0,0.0,0.0,1050,60,750,120,550
145,20.44,0.11,9.3,1.51,0.06,0.45,0.22,0.15,0.0,0.046,0.0,0.0153,1050,30,650,90,650
146,18.0,0.12,9.11,1.52,0.03,0.41,0.19,0.2,0.0,0.0,0.0,0.002,1000,40,740,90,200
147,20.0,0.096,8.97,2.01,0.05,0.49,0.2,0.14,0.0,0.0,0.002,0.0151,1050,60,780,30,600
148,14.38,0.126,9.03,1.39,0.06,0.56,0.24,0.06,0.0,0.0,0.005,0.03,980,30,763,90,250
149,16.9,0.09,9.0,1.06,0.13,0.43,0.23,0.075,0.0,0.0,0.0,0.0036,1000,30,700,90,25
150,17.4,0.11,9.4,1.35,0.05,0.45,0.21,0.073,0.0,0.036,0.0,0.0022,1050,30,750,90,25
151,18.8,0.09,9.0,1.98,0.0,0.49,0.2,0.083,0.0,0.0,0.0,0.015,1050,60,780,60,600
152,17.3,0.098,9.3,0.97,0.02,0.6,0.24,0.0,0.0,0.0,0.0,0.055,1050,120,750,120,25
153,20.2,0.11,8.9,2.01,0.21,0.44,0.23,0.06,0.0,0.0,0.01,0.0,1040,60,760,60,25
154,15.13,0.12,8.99,2.06,0.06,0.65,0.24,0.06,0.0,0.0,0.005,0.02,980,30,763,90,350
155,17.2,0.126,9.03,1.39,0.06,0.56,0.24,0.06,0.0,0.0,0.005,0.03,980,15,765,90,25
156,24.7,0.11,9.0,1.5,0.05,0.45,0.2,0.15,0.0,0.015,0.03,0.003,1050,30,750,90,600
157,18.0,0.09,9.0,1.98,0.0,0.49,0.2,0.083,0.0,0.0,0.0,0.015,1050,60,780,60,600
158,13.44,0.11,9.2,1.51,0.05,0.44,0.22,0.15,0.0,0.013,0.0,0.0,1050,30,650,90,300
159,20.0,0.09,9.0,1.98,0.0,0.49,0.2,0.083,0.0,0.0,0.0,0.015,1050,60,780,60,500
160,27.0,0.1,8.85,1.99,0.05,0.45,0.2,0.08,0.0,0.0,0.0,0.0231,1050,60,780,30,600
161,13.0,0.1,9.2,1.5,0.05,0.44,0.22,0.15,0.0,0.014,0.025,0.0,1050,30,650,90,500
162,27.31,0.11,9.2,1.5,0.05,0.45,0.22,0.15,0.013,0.043,0.0,0.0157,1050,30,750,90,650
163,38.47,0.12,8.84,2.05,0.77,0.51,0.24,0.11,0.0,0.0,0.0,0.0,1050,60,750,120,600
164,21.6,0.12,8.5,1.5,0.0,0.51,0.25,0.1,0.0,0.0,0.0,0.0067,980,45,740,90,25
165,15.7,0.092,8.87,1.71,0.01,0.28,0.19,0.002,0.0,0.0,0.0,0.0,1050,30,750,90,25
166,12.0,0.092,8.87,1.71,0.01,0.28,0.19,0.002,0.0,0.0,0.0,0.0,1050,30,750,90,400
167,23.5,0.11,9.4,1.35,0.05,0.46,0.22,0.071,0.0,0.006,0.0,0.0023,1050,30,750,90,650
168,23.6,0.11,9.3,1.51,0.06,0.45,0.22,0.15,0.0,0.253,0.0,0.0153,1100,30,740,90,650
169,13.68,0.126,9.03,1.39,0.06,0.56,0.24,0.06,0.0,0.0,0.005,0.03,980,30,763,90,400
170,11.15,0.11,9.2,1.5,0.05,0.45,0.22,0.15,0.013,0.043,0.0,0.0157,1050,30,650,90,300
171,16.1,0.11,9.2,1.5,0.05,0.45,0.22,0.15,0.013,0.043,0.0,0.0157,1050,30,650,90,600
172,18.0,0.11,9.0,1.5,0.05,0.45,0.2,0.15,0.0,0.015,0.01,0.0027,1050,30,750,90,550
173,19.7,0.099,7.88,1.78,0.1,0.45,0.19,0.093,0.0,0.0,0.001,0.0098,1040,40,750,60,25
174,19.36,0.11,9.0,1.5,0.05,0.45,0.2,0.15,0.0,0.015,0.03,0.003,1050,30,750,90,300
175,29.72,0.11,9.2,1.5,0.05,0.45,0.22,0.15,0.013,0.043,0.0,0.0157,1050,30,650,90,650
176,27.6,0.11,9.4,1.35,0.05,0.45,0.22,0.071,0.0,0.071,0.0,0.0022,1050,30,750,90,650
177,34.0,0.11,8.86,2.07,0.05,0.5,0.24,0.11,0.0,0.0,0.0,0.0,1050,60,750,120,650
178,15.1,0.11,9.2,1.51,0.06,0.45,0.22,0.15,0.0,0.015,0.039,0.0,1050,30,650,90,550
179,9.6,0.11,9.3,1.51,0.06,0.45,0.22,0.15,0.0,0.046,0.0,0.0153,1050,30,650,90,300
180,20.3,0.11,9.0,1.5,0.05,0.45,0.2,0.15,0.0,0.015,0.0,0.0028,1050,30,750,90,600
181,12.8,0.1,9.1,1.49,0.05,0.46,0.22,0.15,0.002,0.001,0.0,0.0032,1050,30,750,90,300
182,16.3,0.099,7.88,1.78,0.1,0.45,0.19,0.093,0.0,0.0,0.001,0.0098,1040,40,750,60,250
183,22.8,0.126,9.03,1.39,0.06,0.56,0.24,0.06,0.0,0.0,0.005,0.03,980,15,765,90,600
184,17.6,0.09,7.87,1.98,0.07,0.1,0.19,0.03,0.0,0.0,0.004,0.007,1040,38,750,60,25
185,16.47,0.11,9.2,1.5,0.05,0.45,0.22,0.14,0.003,0.005,0.0,0.0034,1050,30,750,90,550
186,23.9,0.11,9.2,1.51,0.06,0.45,0.22,0.15,0.0,0.015,0.039,0.0,1050,30,650,90,25
187,22.9,0.09,8.8,1.02,0.13,0.44,0.21,0.089,0.0,0.0,0.014,0.002,1000,30,760,90,25
188,12.2,0.08,9.04,1.0,0.09,0.55,0.22,0.06,0.0,0.0,0.005,0.0226,980,30,763,90,400
189,18.0,0.12,9.11,1.52,0.03,0.41,0.19,0.2,0.0,0.0,0.0,0.002,1000,40,740,90,150
190,13.66,0.11,9.2,1.51,0.05,0.44,0.22,0.15,0.0,0.013,0.0,0.0,1050,30,650,90,550
191,18.0,0.09,8.8,1.02,0.13,0.44,0.21,0.089,0.0,0.0,0.014,0.002,1000,30,700,90,25
192,27.0,0.099,7.88,1.78,0.1,0.45,0.19,0.093,0.0,0.0,0.001,0.0098,1040,40,750,60,550
193,14.2,0.126,9.03,1.39,0.06,0.56,0.24,0.06,0.0,0.0,0.005,0.03,980,15,765,90,300
194,14.7,0.11,9.0,1.5,0.05,0.45,0.2,0.15,0.0,0.015,0.0,0.0028,1050,30,750,90,300
195,15.3,0.099,7.88,1.78,0.1,0.45,0.19,0.093,0.0,0.0,0.001,0.0098,1040,40,750,60,350
196,16.0,0.12,9.11,1.52,0.03,0.41,0.19,0.2,0.0,0.0,0.0,0.002,1000,40,740,90,350
197,31.4,0.11,9.0,1.5,0.05,0.45,0.2,0.15,0.0,0.015,0.05,0.0029,1050,30,750,90,25
198,23.6,0.1,9.1,1.49,0.05,0.46,0.22,0.15,0.002,0.001,0.0,0.0032,1050,30,750,90,25
199,15.7,0.11,9.2,1.5,0.05,0.45,0.22,0.14,0.003,0.005,0.0,0.0034,1050,30,750,90,500
200,13.6,0.11,9.3,1.51,0.06,0.45,0.22,0.15,0.0,0.046,0.0,0.0153,1050,30,650,90,600
201,18.24,0.12,8.99,2.06,0.06,0.65,0.24,0.06,0.0,0.0,0.005,0.02,980,30,763,90,550
202,20.0,0.098,8.99,2.0,0.05,0.5,0.2,0.098,0.0,0.0,0.002,0.0149,1050,60,780,30,600
203,19.6,0.11,9.4,1.35,0.05,0.46,0.22,0.071,0.0,0.006,0.0,0.0023,1050,30,750,90,600
204,12.3,0.1,8.72,2.09,0.23,0.43,0.23,0.07,0.0,0.0,0.0,0.0,1050,30,750,60,25
205,18.87,0.1,9.0,1.5,0.0,0.45,0.2,0.15,0.0,0.2,0.0,0.0,980,30,760,90,500
206,13.53,0.08,9.04,1.0,0.09,0.55,0.22,0.06,0.0,0.0,0.005,0.0226,980,30,763,90,250
207,17.96,0.126,9.03,1.39,0.06,0.56,0.24,0.06,0.0,0.0,0.005,0.03,980,30,763,90,550
208,16.5,0.11,9.2,1.5,0.05,0.45,0.22,0.15,0.013,0.043,0.0,0.0157,1050,30,650,90,25
